Repository: cakirogl/SCM

File: Ec.csv
Source,Mix,fc [Mpa],W/binder ratio,Water [kg/m3],Cement [kg/m3],ACI363 [GPa],CEB [GPa],NS3473 [GPa],Defuzzification_tri [GPa],Defuzzification_GaussianRBF [GPa],Ec [GPa]
Wee et al.1996,P1,42.7,0.4,170,425,30.90829711,34.88037014,30.84099369,35.5,38.048,37.6
Wee et al.1996,P1,63.2,0.4,170,425,37.60275628,39.7506425,34.69086457,41.1,41.772,41.8
Wee et al.1996,P2,70.2,0.4,170,383,39.63051324,41.16715273,35.80149264,42.2,43.043,43
Wee et al.1996,P3,65.1,0.4,170,298,38.16380209,40.14506106,35.00050387,41.4,41.963,41.5
Wee et al.1996,P3,70.5,0.4,170,298,39.71510355,41.22571206,35.8473235,42.3,43.107,40.4
Wee et al.1996,P4,69.7,0.4,170,191,39.48912673,41.06918198,35.72480225,42.2,42.929,41.5
Wee et al.1996,P4,71.5,0.4,170,191,39.99577915,41.41971826,35.99911403,42.4,43.299,41.4
Wee et al.1996,P5,63.6,0.4,140,292,37.72156465,39.83432831,34.75658791,41.2,41.803,42.6
Wee et al.1996,P6,85.9,0.35,170,437,43.83870562,44.03211176,38.03627242,44.7,45.753,45
Wee et al.1996,P7,90.2,0.35,170,389,44.92255091,44.75490495,38.59774755,45.4,46.376,44.4
Wee et al.1996,P8,78.3,0.3,165,550,41.85448686,42.69323336,36.99376459,43.5,44.267,44.3
Wee et al.1996,P9,85.9,0.3,165,495,43.83870562,44.03211176,38.03627242,44.7,45.753,44.3
Wee et al.1996,P10,81.2,0.3,165,385,42.62252315,43.21393387,37.39958721,44,44.888,43.9
Wee et al.1996,P10,88.1,0.3,165,385,44.39653691,44.40485225,38.32593622,45.1,46.165,44.5
Wee et al.1996,P11,81.6,0.3,165,248,42.72737577,43.28477651,37.45476251,44.1,44.985,43.8
Wee et al.1996,P11,82.6,0.3,165,248,42.98838843,43.460876,37.59187728,44.2,45.22,44.2
Wee et al.1996,P12,84.8,0.3,144,400,43.55711102,43.84335136,37.88948966,44.6,45.624,47.2
Wee et al.1996,P13,85.6,0.25,160,640,43.76208679,43.98079224,37.99637187,44.7,45.722,45.6
Wee et al.1996,P14,96.2,0.25,160,608,46.39259618,45.72602863,39.35070537,46.4,47.646,46.6
Wee et al.1996,P15,46.4,0.25,160,576,32.219599,35.86006894,31.61952883,37.3,38.882,35.2
Wee et al.1996,P15,65.8,0.25,160,576,38.3684352,40.28843749,35.11298638,41.5,42.067,40.8
Wee et al.1996,P15,73.9,0.25,160,576,40.66149665,41.87806494,36.35744297,42.8,43.597,41.6
Wee et al.1996,P15,87.6,0.25,160,576,44.27037429,44.32068819,38.26055203,45,46.134,44.5
Wee et al.1996,P15,93.1,0.25,160,576,45.63898542,45.2294896,38.96591729,45.9,46.942,45.4
Wee et al.1996,P15,95.3,0.25,160,576,46.17507304,45.58298485,39.23989803,46.2,47.465,45.2
Wee et al.1996,P15,100.6,0.25,160,576,47.44168779,46.41280186,39.88222637,47.1,48.365,45.8
Wee et al.1996,P15,102.1,0.25,160,576,47.79406961,46.64234467,40.05970277,47.3,48.5,46.1
Wee et al.1996,P15,102.8,0.25,160,576,47.95762838,46.74869567,40.1419009,47.4,48.591,46.7
Wee et al.1996,P15,106.3,0.25,160,576,48.76719461,47.27333207,40.54711692,48,49.312,48.4
Wee et al.1996,P16,104.2,0.25,160,544,48.28308379,46.95995797,40.30512902,47.7,48.831,46.3
Wee et al.1996,P17,92.8,0.25,160,448,45.56539389,45.1808557,38.92820628,45.8,46.871,45.8
Wee et al.1996,P17,94.6,0.25,160,448,46.00517732,45.47110471,39.15320704,46.1,47.305,47.3
Wee et al.1996,P18,94,0.25,160,288,45.85905145,45.37476733,39.07854236,46,47.161,46.3
Wee et al.1996,P18,96.6,0.25,160,288,46.48894643,45.78931733,39.39972022,46.5,47.716,46.5
Wee et al.1996,P19,91.5,0.25,160,192,45.2451141,44.96888899,38.76379858,45.6,46.592,45.9
Wee et al.1996,P19,93.6,0.25,160,192,45.76137498,45.31031445,39.02858038,46,47.063,47.1
Wee et al.1996,P20,91.7,0.25,150,500,45.29453532,45.00162936,38.78919804,45.7,46.631,46
Wee et al.1996,P21,119.9,0.2,150,675,51.79296004,49.20903565,42.03835903,50.2,51.775,49.1
Wee et al.1996,P21,125.6,0.2,150,675,53.00977495,49.97678789,42.6281899,51.1,52.765,50.9
Ke-Ru Wu et al. 2001,0.26,98.2,0.182,122.668,471.8,46.87236691,46.04073935,39.59437084,46.7,47.933,48.2
Ke-Ru Wu et al. 2001,0.26,99.1,0.182,122.668,471.8,47.08666892,46.18096582,39.70288779,46.856,48.013,36.2
Ke-Ru Wu et al. 2001,0.26,83.4,0.182,122.668,471.8,43.19606302,43.60073497,37.70073483,44.344,45.389,33.2
Ke-Ru Wu et al. 2001,0.26,79.8,0.182,122.668,471.8,42.25349003,42.96413676,37.20496218,43.768,44.557,33.7
Ke-Ru Wu et al. 2001,0.44,70.4,0.308,117.656,267.4,39.68692681,41.20621077,35.83206174,42.3,43.086,39.5
Ke-Ru Wu et al. 2001,0.44,65.8,0.308,117.656,267.4,38.3684352,40.28843749,35.11298638,41.5,42.067,36.2
Ke-Ru Wu et al. 2001,0.44,60.5,0.308,117.656,267.4,36.79076583,39.17631516,34.2394368,40.7,41.311,31.5
Ke-Ru Wu et al. 2001,0.44,62.1,0.308,117.656,267.4,37.27408067,39.51867061,34.50861109,40.9,41.448,31
Ke-Ru Wu et al. 2001,0.55,44.8,0.385,130.9,238,31.6592154,35.44305358,31.28840354,36.5,38.552,37.5
Ke-Ru Wu et al. 2001,0.55,43.2,0.385,130.9,238,31.08873236,35.01598725,30.94889332,35.7,38.166,28.3
Ke-Ru Wu et al. 2001,0.55,46.6,0.385,130.9,238,32.28896313,35.91151817,31.66035462,37.4,38.916,30.1
Ke-Ru Wu et al. 2001,0.55,45,0.385,130.9,238,31.7298046,35.49571793,31.33024234,36.6,38.598,29
Shannag 2000,340±15±0,68,0.4,160,340,39.00457922,40.7325342,35.46113842,41.9,42.518,38.5
Shannag 2000,383±15±0,77,0.35,158,383,41.50558155,42.45563768,36.80842354,43.3,44.089,47.2
Shannag 2000,340±15±5,86,0.35,147,340,43.86421548,44.04919171,38.04955092,44.8,45.762,43.8
Shannag 2000,340±15±10,86,0.35,154,340,43.86421548,44.04919171,38.04955092,44.8,45.762,42.3
Shannag 2000,340±15±15,89.5,0.35,161,340,44.74789995,44.6388302,38.50764067,45.3,46.289,38.6
Shannag 2000,340±15±20,90.5,0.35,168,340,44.9971938,44.80446745,38.63621497,45.5,46.42,36.2
Turhan Bilir2016,C,74.9,0.25,112.5,450,40.93568382,42.06611446,36.50434374,42.98,43.666,29.69
Turhan Bilir2016,5SF,91.16,0.25,112.5,427.5,45.1609739,44.91312069,38.72053015,45.59,46.529,38.88
Turhan Bilir2016,10SF,96.29,0.25,112.5,405,46.41429242,45.74028386,39.36174613,46.41,47.662,41.55
Turhan Bilir2016,15SF,103.95,0.25,112.5,382.5,48.22512784,46.92237195,40.27609422,47.63,48.782,43.03
Turhan Bilir2016,20SF,98.46,0.25,112.5,360,46.93437689,46.08133692,39.62579144,46.75,47.959,40.35
Turhan Bilir2016,25SF,84.88,0.25,112.5,337.5,43.57765198,43.85713425,37.90020956,44.58,45.635,35.15
Turhan Bilir2016,5GP,73.78,0.25,112.5,427.5,40.62846985,41.85538524,36.33972155,42.8,43.587,30.6
Turhan Bilir2016,10GP,79.56,0.25,112.5,405,42.1899031,42.9210217,37.1713584,43.73,44.505,36.54
Turhan Bilir2016,15GP,76.42,0.25,112.5,382.5,41.34896635,42.34877033,36.72502584,43.23,44.03,32.44
Turhan Bilir2016,20GP,70.36,0.25,112.5,360,39.67565052,41.19840509,35.82595279,42.26,43.078,28.44
Turhan Bilir2016,25GP,67.72,0.25,112.5,337.5,38.92419284,40.67654989,35.41727021,41.84,42.453,25.22
Turhan Bilir2016,2.5SF-2.5GP,90.25,0.25,112.5,427.5,44.935,44.76317299,38.604165,45.44,46.383,37.22
Turhan Bilir2016,5SF-5GP,90.12,0.25,112.5,405,44.90262518,44.74166972,38.58747445,45.42,46.365,38.89
Turhan Bilir2016,5SF-10GP,96.91,0.25,112.5,382.5,46.56348074,45.83824601,39.4376091,46.51,47.766,40.35
Turhan Bilir2016,5SF-15GP,85.75,0.25,112.5,360,43.80041295,44.00646696,38.01633435,44.72,45.738,34.22
Turhan Bilir2016,5SF-20GP,85.96,0.25,112.5,337.5,43.85401332,44.04236132,38.04424082,44.75,45.759,33.68
Turhan Bilir2016,10SF-5GP,99.78,0.25,112.5,382.5,47.24794135,46.28635264,39.78442173,46.96,48.059,42.76
Turhan Bilir2016,10SF-10GP,98.06,0.25,112.5,360,46.83894292,46.01884943,39.57742793,46.69,47.918,39.71
Turhan Bilir2016,10SF-15GP,97.37,0.25,112.5,337.5,46.6738607,45.91065794,39.49367528,46.58,47.833,40.09
Turhan Bilir2016,15SF-5GP,100.38,0.25,112.5,360,47.38978479,46.37894411,39.85604104,47.06,48.351,43.28
Turhan Bilir2016,15SF-10GP,91.75,0.25,112.5,337.5,45.3068822,45.00980702,38.79554184,45.68,46.641,37.05
Turhan Bilir2016,20SF-5GP,87.49,0.25,112.5,337.5,44.24257024,44.30212914,38.24613247,45,45.871,34.15
Piasta_et_al_2017,BC-070,34.5,0.7,182,260,27.78245939,32.48714087,28.9298198,36.88,37.104,30.9
Piasta_et_al_2017,GRC-070,28.7,0.7,182,260,25.33973619,30.5538371,27.37565815,36.01,36.063,24
Piasta_et_al_2017,DC-070,36.1,0.7,182,260,28.41938933,32.98178785,29.32595478,36.97,37.178,33.9
Piasta_et_al_2017,QC-070,36.3,0.7,182,260,28.49800467,33.04258391,29.37460176,36.98,37.183,26.3
Piasta_et_al_2017,GC-070,32,0.7,182,260,26.7569206,31.68267089,28.28427125,36.61,36.797,26.9
Piasta_et_al_2017,BC-058,47.5,0.581538462,189,325,32.5992753,36.14123562,31.84256785,38.6,39.05,34.8
Piasta_et_al_2017,GRC-058,36.9,0.581538462,189,325,28.7325601,33.22364278,29.51942609,37,37.194,25
Piasta_et_al_2017,DC-058,44.9,0.581538462,189,325,31.69452965,35.4694053,31.30933924,38.18,38.575,35.3
Piasta_et_al_2017,QC-058,46.4,0.581538462,189,325,32.219599,35.86006894,31.61952883,38.42,38.882,28.7
Piasta_et_al_2017,GC-058,41.8,0.581538462,189,325,30.58083092,34.6335668,30.64452433,37.69,37.851,31
Piasta_et_al_2017,BC-045,61.2,0.448369565,165,368,37.00299285,39.32682938,34.35780628,40.79,41.381,42.9
Piasta_et_al_2017,GRC-045,54.3,0.448369565,165,368,34.85467644,37.7895514,33.14667338,39.69,40.051,29
Piasta_et_al_2017,DC-045,60.3,0.448369565,165,368,36.7299043,39.13309801,34.20544097,40.65,41.288,40.8
Piasta_et_al_2017,QC-045,65,0.448369565,165,368,38.13447915,40.12449494,34.98436593,41.4,41.95,32.1
Piasta_et_al_2017,GC-045,54.5,0.448369565,165,368,34.91880654,37.83589057,33.18325242,39.72,40.093,31.6
Piasta_et_al_2017,BC-028,93.2,0.267223382,128,479,45.66348957,45.24567768,38.97846872,45.91,46.966,47.1
Piasta_et_al_2017,GRC-028,78.3,0.267223382,128,479,41.85448686,42.69323336,36.99376459,43.53,44.267,33.2
Piasta_et_al_2017,DC-028,89,0.267223382,128,479,44.62273075,44.55554861,38.44297613,45.24,46.238,48.5
Piasta_et_al_2017,QC-028,103.6,0.267223382,128,479,48.1438723,46.86965014,40.23536326,47.58,48.718,39.9
Piasta_et_al_2017,GC-028,82.6,0.267223382,128,479,42.98838843,43.460876,37.59187728,44.22,45.22,40

File: SCM_Cl28_only_class_names.csv
 Cement(kg/m³), Water(kg/m3),Coarse aggregate(kg/m3),Fine aggregate(kg/m3), FA (kg/m3),SF (kg/m3),GGBFS (kg/m3),SP (kg/m3),Chloride_permeability_class
436.5,200,778,880,0,18,0,6.7,high
418.5,200,774,875,0,36,0,7.5,very low
400,200,771,870,0,54.5,0,8,very low
337,200,774,874,0,36,81.5,6.7,very low
373,200,778,878,81.5,0,0,5.82,moderate
291,200,773,872,163.5,0,0,6.35,moderate
209.5,200,772,871,163.5,0,81.5,5.5,low
373,200,772,872,81.5,0,0,4.67,high
291,200,762,859,163.5,0,0,4.36,high
209.5,200,761,858,163.5,0,81.5,4.31,high
373,200,781,881,0,0,81.5,5.35,moderate
255.5,200,769,868,81.5,36,81.5,7,very low
674.4,187.4,1058.8,453.3,75,0,0,3.4,very low
594.4,185.8,1049.4,449.3,148.6,0,0,3,very low
515.7,184.2,1040.5,445.5,221,0,0,2.3,very low
438.2,182.6,1031.4,441.6,292.1,0,0,2,very low
362,181,1022.4,437.7,362,0,0,1.8,very low
300,180,595,958,300,0,0,1.5,moderate
240,180,595,933,360,0,0,1.02,low
180,180,595,908,420,0,0,0.72,low
570,180,595,1072,0,30,0,7.98,very low
540,180,595,1059,0,60,0,8.58,very low
300,180,595,958,270,30,0,2.22,very low
240,180,595,933,330,30,0,1.8,very low
180,180,595,908,390,30,0,1.2,very low
300,180,595,958,240,60,0,3.6,very low
240,180,595,933,300,60,0,2.88,very low
180,180,595,908,360,60,0,2.28,very low
257,180,621,1023,257,0,0,1.3364,moderate
206,180,621,1001,309,0,0,0.9766,moderate
154,180,621,980,360,0,0,0.6682,moderate
489,180,621,1120,0,26,0,8.224,low
463,180,621,1110,0,51,0,8.995,very low
257,180,621,1023,231,26,0,2.056,low
206,180,621,1001,283,26,0,1.6448,low
154,180,621,980,334,26,0,1.1308,moderate
257,180,621,1023,206,51,0,3.1868,very low
206,180,621,1001,257,51,0,2.57,very low
154,180,621,980,309,51,0,2.056,low
225,180,640,1072,225,0,0,1.17,moderate
180,180,640,1053,270,0,0,0.945,moderate
135,180,640,1034,315,0,0,0.585,moderate
428,180,640,1157,0,23,0,8.55,low
405,180,640,1147,0,45,0,9.45,very low
225,180,640,1072,203,23,0,1.935,very low
180,180,640,1053,248,23,0,1.53,low
135,180,640,1034,293,23,0,1.26,moderate
225,180,640,1072,180,45,0,2.88,low
180,180,640,1053,225,45,0,2.34,low
135,180,640,1034,270,45,0,2.07,low
175,210,952,883,0,0,175,0,very low
176,211,940,872,176,0,0,0,very low
176,211,951,881,88,0,88,0,very low
222,168,945,876,0,0,222,4.5,very low
221,167,921,855,221,0,0,3.4,very low
222,168,933,865,111,0,111,4.7,very low
437,204,785,908,51,26,0,10.28,very low
424,204,785,908,51,39,0,10.28,very low
411,204,785,908,51,51,0,10.26,very low
411,204,785,908,77,26,0,10.28,very low
398,204,785,908,77,39,0,10.28,very low
386,204,785,908,77,51,0,10.28,very low
386,204,785,908,103,26,0,10.3,very low
373,204,785,908,103,39,0,10.3,very low
360,204,785,908,103,51,0,10.28,very low
360,204,785,908,129,26,0,10.3,very low
347,204,785,908,129,39,0,10.3,very low
334,204,785,908,129,51,0,10.28,very low
334,204,785,908,154,26,0,10.28,very low
321,204,785,908,154,39,0,10.28,very low
308,204,785,908,154,51,0,10.26,very low
250,125,1083.4,722.3,250,0,0,11,low
250,125,1093,728.7,125,0,125,11,low
250,125,1088.2,725.4,100,50,100,11,low
125,125,1060.8,707.2,375,0,0,11,low
125,125,1075.2,716.8,187.5,0,187.5,11,low
125,125,1068,712,150,75,150,11,low
262.5,175,1025,832,0,0,87.5,3.5,low
175,175,1021,830,0,0,175,3.5,very low
200,90,1014,740,200,0,0,0.5,low
200,90,1014,739,192,8,0,0.6,very low
200,90,1014,774,0,0,200,1.4,low
200,90,1014,771,0,8,192,1.7,very low
409.5,155.61,874,874,0,10.5,0,2.016,moderate
399,151.62,872,872,0,21,0,2.016,moderate
388.5,147.63,870,870,0,31.5,0,2.016,low
378,143.64,869,869,0,42,0,2.016,low
357,135.66,873,873,0,0,63,2.016,high
294,111.72,870,870,0,0,126,2.016,high
210,79.8,866,866,0,0,210,2.016,high
346.5,131.67,872,872,0,10.5,63,2.016,high
336,127.68,870,870,0,21,63,2.016,high
325.5,123.69,868,868,0,31.5,63,2.016,moderate
283.5,107.73,869,869,0,10.5,126,2.016,moderate
273,103.74,867,867,0,21,126,2.016,moderate
262.5,99.75,865,865,0,31.5,126,2.016,moderate
199.5,75.81,865,865,0,10.5,210,2.016,moderate
189,71.82,863,863,0,21,210,2.016,moderate
178.5,67.83,861,861,0,31.5,210,2.016,low
160,130,1115,770,127,0,0,2.296,high
144,129,1115,770,127,0,16,2.296,high
127,127,1115,770,127,0,32,2.288,high
111,128,1115,770,127,0,47,2.28,high
94,128,1115,770,127,0,63,2.272,moderate
78,128,1115,770,127,0,78,2.264,moderate
158,105,1115,770,127,0,68,2.824,moderate
140,114,1115,770,127,0,60,2.616,moderate
124,122,1115,770,127,0,53,2.432,moderate
111,128,1115,770,127,0,47,2.28,high
99,133,1115,770,127,0,42,2.144,high
273.125,190,754,939,47.5,11.875,142.5,1.1875,very low
249.375,190,750.2,934.1,71.25,11.875,142.5,1.1875,very low
225.625,190,752.5,937.1,47.5,11.875,190,1.1875,very low
154.375,190,746.8,930,71.25,11.875,237.5,1.425,very low
142.5,190,746.1,929.1,71.25,23.75,237.5,1.6625,very low
130.625,190,742.9,925.1,95,11.875,237.5,1.425,very low
118.75,180.5,742.2,924.2,71.25,23.75,237.5,1.579375,very low
106.875,190,741.7,923.7,95,35.625,237.5,1.6625,very low
273.125,190,697.1,921.6,47.5,11.875,142.5,1.1875,very low
249.375,190,685.2,905.9,71.25,11.875,142.5,1.1875,very low
225.625,190,695.7,919.7,47.5,11.875,190,1.1875,very low
154.375,190,690.4,912.7,71.25,11.875,237.5,1.425,very low
142.5,190,689.8,911.9,71.25,23.75,237.5,1.6625,very low
130.625,190,686.8,908,95,11.875,237.5,1.425,very low
118.75,180.5,686.4,907.4,71.25,23.75,237.5,1.579375,very low
106.875,190,685.8,906.6,95,35.625,237.5,1.6625,very low
384.85,151.35,1144.6,706.5,0,47.57,0,5.19,very low
371.88,151.35,1152.31,711.22,0,0,60.54,4.76,very low
666,152,1103,523,0,0,74,8.88,very low
592,152,1100,522,0,0,148,8.88,very low
518,152,1097,520,0,0,222,8.88,very low
444,152,1094,519,0,0,296,8.88,very low
370,152,1091,518,0,0,370,8.88,very low
696,152,1099,522,0,44.4,0,8.88,very low
681,152,1092,518,0,59,0,8.88,very low
666,152,1085,515,0,74,0,8.88,very low
651,151,1081,513,0,89,0,8.88,very low
629,151,1075,510,0,111,0,8.88,very low
607,151,1069,507,0,133,0,8.88,very low
577,151,1078,511,0,89,74,8.88,very low
503,151,1075,510,0,89,148,8.88,very low
429,151,1072,509,0,89,222,8.88,very low
355,151,1069,507,0,89,296,8.88,very low
281,151,1066,506,0,89,370,8.88,very low
504.8,185.5,797.5,886.6,0,10.302,0,11.332244,low
494.5,185.5,796,884.9,0,20.604,0,11.332288,low
484.2,185.5,794.5,883.2,0,30.906,0,11.332332,low
473.9,185.5,793,881.6,0,41.208,0,11.332376,low
463.6,185.5,791.5,879.9,0,51.51,0,11.33242,very low
499.7,185.5,776.1,862.8,15.453,0,0,11.333366,low
484.2,185.5,753.2,837.4,30.906,0,0,11.332332,low
430.1,185.5,746.8,830.2,84.9915,0,0,11.332013,low
401.8,185.5,729.4,810.9,113.322,0,0,11.332684,low
373.5,185.5,712,791.6,141.6525,0,0,11.333355,low
345.1,185.5,694.6,772.2,169.983,0,0,11.331826,low
316.8,185.5,677.2,752.9,198.3135,0,0,11.332497,low
288.5,185.5,659.8,733.5,226.644,0,0,11.333168,low
231.8,185.5,625,694.9,283.305,0,0,11.33231,low
360,180,868,941,40,0,0,0,moderate
320,180,865,937,80,0,0,0,moderate
280,180,852,933,120,0,0,0,high
380,180,869,941,0,20,0,0,low
360,180,865,937,0,40,0,0,low
340,180,863,935,40,20,0,0,moderate
280,180,861,932,80,20,0,0,moderate
260,180,858,930,120,20,0,0,moderate
350,190,876,830,150,0,0,9.1,low
300,200,860,845,200,0,0,9,low
250,210,856,856,250,0,0,8.6,low
409.5,159.6,869,869,0,10.5,0,2.016,moderate
399,159.6,868,868,0,21,0,2.142,moderate
388.5,159.6,865,865,0,31.5,0,2.268,low
378,159.6,869,869,0,42,0,2.352,low
357,159.6,865,865,63,0,0,1.638,high
294,159.6,855,855,126,0,0,1.26,high
346.5,159.6,864,864,63,10.5,0,1.68,moderate
336,159.6,861,861,63,21,0,1.764,moderate
325.5,159.6,860,860,63,31.5,0,1.89,low
283.5,159.6,853,853,126,10.5,0,1.344,moderate
273,159.6,851,851,126,21,0,1.386,moderate
262.5,159.6,849,849,126,31.5,0,1.428,moderate
675,225,570,688,75,0,0,8.25,moderate
600,225,570,688,150,0,0,8.25,low
712.5,225,570,688,0,37.5,0,11.25,low
675,225,570,688,0,75,0,11.25,very low
600,225,570,688,112.5,37.5,0,9.75,very low
525,225,570,688,187.5,37.5,0,9.75,very low
406,189,784.4,987.1,0,22,22,1.57,very low
406,189,655.7,987.1,0,22,22,1.57,very low
360,189,780.2,982.4,0,45,45,1.8,very low
360,189,652.7,982.4,0,45,45,1.8,very low
315,189,779.2,981.2,0,45,90,1.8,very low
315,189,651.7,981.2,0,45,90,1.8,very low
270,189,778,979.4,0,45,135,1.8,negligible
270,189,650.7,979.4,0,45,135,1.8,very low
225,189,776.8,977.9,0,45,180,2.02,negligible
225,189,649.7,977.9,0,45,180,2.02,very low
180,189,775.6,976.3,0,45,225,2.02,negligible
180,189,648.6,976.3,0,45,225,2.02,very low
135,189,773.2,973.3,0,45,270,2.02,very low
135,189,646.6,973.3,0,45,270,2.02,very low
300,160,1137,741,0,0,100,0,moderate
300,160,1246,741,0,0,100,0,moderate
300,160,1356,741,0,0,100,0,moderate

File: SCM_Ec.csv
 Cement(kg/m3), Water(kg/m3),Coarse aggregate(kg/m3),Fine aggregate(kg/m3), FA (kg/m3),SF (kg/m3),GGBFS (kg/m3),SP (kg/m3),Elastic modulus (GPa)
166.0,168.0,820.0,932.0,62.25,0.0,186.75,1.69,38.0
83.0,168.0,820.0,932.0,83.0,0.0,249.0,1.69,40.0
41.5,168.0,820.0,932.0,93.375,0.0,280.125,1.69,39.7
166.0,168.0,820.0,932.0,124.5,0.0,124.5,1.69,40.5
83.0,168.0,820.0,932.0,166.0,0.0,166.0,1.69,41.5
41.5,168.0,820.0,932.0,186.75,0.0,186.75,1.69,40.0
166.0,168.0,820.0,932.0,186.75,0.0,62.25,1.69,38.0
83.0,168.0,820.0,932.0,249.0,0.0,83.0,1.69,38.0
41.5,168.0,820.0,932.0,280.125,0.0,93.375,1.69,40.0
228.0,182.0,1100.0,770.0,0.0,0.0,228.0,0.0,23.7
228.0,182.0,1100.0,770.0,0.0,23.0,228.0,1.82,26.7
228.0,182.0,1100.0,770.0,0.0,46.0,182.0,2.58,29.0
228.0,182.0,1100.0,770.0,0.0,68.0,159.0,2.8,26.8
470.0,175.0,1203.0,647.0,0.0,30.0,0.0,9.78,35.5
450.0,175.0,1203.0,647.0,0.0,50.0,0.0,11.71,37.0
425.0,175.0,1203.0,647.0,0.0,75.0,0.0,13.34,38.1
720.0,231.0,710.0,730.0,0.0,80.0,0.0,33.0,51.3
640.0,252.0,710.0,730.0,0.0,160.0,0.0,33.0,55.0
560.0,273.0,710.0,730.0,0.0,240.0,0.0,33.0,55.9
720.0,197.0,710.0,730.0,80.0,0.0,0.0,34.0,52.1
640.0,185.0,710.0,730.0,160.0,0.0,0.0,32.0,56.2
560.0,172.0,710.0,730.0,240.0,0.0,0.0,30.0,56.4
480.0,220.0,699.0,819.0,96.0,0.0,0.0,10.1,31.0
490.0,186.0,683.0,838.0,98.0,49.0,0.0,11.6,33.0
420.0,165.0,746.0,847.0,180.0,0.0,0.0,13.02,41.6
360.0,165.0,735.0,837.0,240.0,0.0,0.0,19.98,32.0
300.0,165.0,723.0,825.0,300.0,0.0,0.0,20.4,23.5
240.0,165.0,712.0,815.0,360.0,0.0,0.0,22.02,24.0
360.0,165.0,734.0,835.0,180.0,60.0,0.0,22.02,39.0
300.0,165.0,723.0,825.0,240.0,60.0,0.0,21.0,37.0
240.0,165.0,712.0,813.0,300.0,60.0,0.0,19.98,38.9
180.0,165.0,701.0,804.0,360.0,60.0,0.0,18.0,30.0
340.0,153.34,1110.0,680.0,34.0,0.0,0.0,2.04,36.372
400.0,158.4,1055.0,647.0,40.0,0.0,0.0,1.12,31.829
420.0,168.0,1082.0,663.0,0.0,21.0,0.0,4.2,31.759
420.0,151.2,1102.0,675.0,0.0,0.0,42.0,3.36,33.173
440.0,135.52,1107.0,678.0,0.0,44.0,0.0,3.52,42.181
450.0,129.6,1002.0,614.0,0.0,0.0,90.0,3.6,41.963
445.0,144.62,944.0,578.0,0.0,44.5,89.0,7.12,43.11
437.0,204.0,785.0,908.0,51.0,26.0,0.0,10.28,26.9
424.0,204.0,785.0,908.0,51.0,39.0,0.0,10.28,27.0
411.0,204.0,785.0,908.0,51.0,51.0,0.0,10.26,28.13
411.0,204.0,785.0,908.0,77.0,26.0,0.0,10.28,27.16
398.0,204.0,785.0,908.0,77.0,39.0,0.0,10.28,28.0
386.0,204.0,785.0,908.0,77.0,51.0,0.0,10.28,28.8
386.0,204.0,785.0,908.0,103.0,26.0,0.0,10.3,29.5
373.0,204.0,785.0,908.0,103.0,39.0,0.0,10.3,30.9
360.0,204.0,785.0,908.0,103.0,51.0,0.0,10.28,31.1
360.0,204.0,785.0,908.0,129.0,26.0,0.0,10.3,29.0
347.0,204.0,785.0,908.0,129.0,39.0,0.0,10.3,27.0
334.0,204.0,785.0,908.0,129.0,51.0,0.0,10.28,26.6
334.0,204.0,785.0,908.0,154.0,26.0,0.0,10.28,26.0
321.0,204.0,785.0,908.0,154.0,39.0,0.0,10.28,25.9
308.0,204.0,785.0,908.0,154.0,51.0,0.0,10.26,25.8
250.0,125.0,1083.4,722.3,250.0,0.0,0.0,11.0,34.98
250.0,125.0,1093.0,728.7,125.0,0.0,125.0,11.0,33.96
250.0,125.0,1088.2,725.4,100.0,50.0,100.0,11.0,35.69
125.0,125.0,1060.8,707.2,375.0,0.0,0.0,11.0,31.43
125.0,125.0,1075.2,716.8,187.5,0.0,187.5,11.0,32.41
125.0,125.0,1068.0,712.0,150.0,75.0,150.0,11.0,34.03
368.0,161.0,1085.2,693.81,92.0,0.0,0.0,1.104,29.1
322.0,161.0,1085.2,693.81,138.0,0.0,0.0,1.104,27.9
276.0,161.0,1085.2,693.81,184.0,0.0,0.0,1.104,27.0
368.0,161.0,1085.2,693.81,0.0,0.0,92.0,1.104,29.5
322.0,161.0,1085.2,693.81,0.0,0.0,138.0,1.104,28.25
276.0,161.0,1085.2,693.81,0.0,0.0,184.0,1.104,27.75
437.0,176.0,924.0,743.0,80.0,0.0,0.0,4.65,47.0
333.0,173.0,924.0,743.0,162.0,0.0,0.0,3.71,44.0
225.0,170.0,924.0,743.0,247.0,0.0,0.0,3.21,39.0
115.0,167.0,924.0,743.0,336.0,0.0,0.0,2.93,31.0
350.0,140.0,986.0,720.0,100.0,0.0,0.0,10.8,55.7
350.0,153.0,966.0,706.0,100.0,0.0,0.0,9.5,37.0
350.0,167.0,947.0,692.0,100.0,0.0,0.0,8.1,35.0
350.0,180.0,927.0,678.0,100.0,0.0,0.0,6.8,28.5
350.0,140.0,1109.0,720.0,100.0,0.0,0.0,10.8,53.5
350.0,153.0,1087.0,706.0,100.0,0.0,0.0,9.5,45.0
350.0,167.0,1065.0,692.0,100.0,0.0,0.0,8.1,25.0
350.0,180.0,1043.0,678.0,100.0,0.0,0.0,6.8,15.7
350.0,140.0,1002.0,720.0,100.0,0.0,0.0,10.8,38.0
350.0,153.0,982.0,706.0,100.0,0.0,0.0,9.5,30.0
350.0,167.0,963.0,692.0,100.0,0.0,0.0,8.1,23.0
350.0,180.0,943.0,678.0,100.0,0.0,0.0,6.8,15.0
280.0,152.0,1097.0,731.2,120.0,0.0,0.0,0.0,50.67
320.0,152.0,1097.0,731.2,0.0,0.0,80.0,0.0,45.62
240.0,152.0,1097.0,731.2,0.0,0.0,160.0,0.0,51.12
260.0,152.0,1097.0,731.2,80.0,0.0,60.0,0.0,45.77
240.0,152.0,1097.0,731.2,80.0,0.0,80.0,0.0,51.09
248.0,210.12,812.0,853.0,248.0,0.0,0.0,5.0,28.69
248.0,226.24,806.0,853.0,248.0,0.0,0.0,5.0,27.89
248.0,210.12,812.0,853.0,124.0,0.0,124.0,5.0,31.71
248.0,226.24,806.0,853.0,124.0,0.0,124.0,5.0,30.83
124.0,210.12,812.0,853.0,186.0,0.0,186.0,5.0,31.27
124.0,226.24,806.0,853.0,186.0,0.0,186.0,5.0,30.25
124.0,210.12,812.0,853.0,159.0,53.0,159.0,5.0,32.35
124.0,226.24,806.0,853.0,159.0,53.0,159.0,5.0,31.8
271.0,208.36,739.0,819.0,135.5,0.0,135.5,8.13,31.01
135.5,208.36,739.0,819.0,162.6,81.3,162.6,8.13,32.31
138.0,191.4,1107.0,660.0,92.0,46.0,184.0,1.84,31.8
138.0,195.6,1071.0,660.0,92.0,46.0,184.0,1.84,28.5
138.0,200.7,1048.0,660.0,92.0,46.0,184.0,1.84,29.0
138.0,199.4,990.0,660.0,92.0,46.0,184.0,1.84,25.5
138.0,208.2,990.0,660.0,92.0,46.0,184.0,1.84,25.0
138.0,205.3,1007.0,635.0,92.0,46.0,184.0,1.84,22.0
138.0,209.5,1023.0,612.0,92.0,46.0,184.0,1.84,22.5
453.4,201.5,861.5,760.8,50.4,0.0,0.0,2.8,31.76
400.7,200.4,856.5,756.4,100.2,0.0,0.0,2.8,30.67
297.1,198.1,846.9,747.8,198.1,0.0,0.0,2.8,29.8
246.2,197.0,842.1,743.6,246.2,0.0,0.0,2.7,29.38
411.9,274.6,782.7,691.1,45.8,0.0,0.0,0.0,25.23
364.2,273.2,778.6,687.5,91.1,0.0,0.0,0.0,23.86
270.4,270.4,770.5,680.4,180.2,0.0,0.0,0.0,24.45
224.1,269.0,766.6,676.9,224.1,0.0,0.0,0.0,19.99
330.0,173.46,1198.0,798.0,83.0,0.0,0.0,1.45,37.1
289.0,173.46,1185.0,790.0,124.0,0.0,0.0,1.45,36.6
248.0,173.46,1172.0,781.0,165.0,0.0,0.0,1.45,34.4
356.0,186.9,1338.0,653.0,89.0,0.0,0.0,1.11,36.4
312.0,186.9,1322.0,645.0,133.0,0.0,0.0,1.11,35.5
267.0,186.9,1307.0,637.0,178.0,0.0,0.0,1.11,33.75
384.85,151.35,1144.6,706.5,0.0,47.57,0.0,5.19,42.0
371.88,151.35,1152.31,711.22,0.0,0.0,60.54,4.76,40.0
459.0,178.5,915.0,865.0,0.0,51.0,0.0,4.5,31.2
357.0,178.5,915.0,865.0,0.0,0.0,153.0,4.5,29.8
408.0,178.5,915.0,865.0,102.0,0.0,0.0,4.5,29.0
271.0,205.13,787.0,834.0,108.4,54.2,108.4,8.13,38.6
360.0,180.0,868.0,941.0,40.0,0.0,0.0,0.0,25.0
320.0,180.0,865.0,937.0,80.0,0.0,0.0,0.0,24.0
280.0,180.0,852.0,933.0,120.0,0.0,0.0,0.0,23.4
380.0,180.0,869.0,941.0,0.0,20.0,0.0,0.0,28.8
360.0,180.0,865.0,937.0,0.0,40.0,0.0,0.0,30.0
340.0,180.0,863.0,935.0,40.0,20.0,0.0,0.0,28.3
280.0,180.0,861.0,932.0,80.0,20.0,0.0,0.0,27.0
260.0,180.0,858.0,930.0,120.0,20.0,0.0,0.0,26.4
340.0,156.0,1799.0,1346.0,60.0,0.0,0.0,2.4,39.0
300.0,156.0,1779.0,1300.0,100.0,0.0,0.0,2.4,37.0
260.0,156.0,1763.0,1255.0,140.0,0.0,0.0,2.0,36.0
240.0,156.0,1816.0,1386.0,0.0,0.0,160.0,1.6,38.0
200.0,156.0,1812.0,1379.0,0.0,0.0,200.0,2.0,38.0
160.0,156.0,1809.0,1372.0,0.0,0.0,240.0,2.0,38.0
324.0,162.0,1027.0,750.0,81.0,0.0,0.0,0.0,26.3
291.0,155.0,1044.0,762.0,97.0,0.0,0.0,0.0,25.5
368.0,155.0,1057.0,772.0,0.0,19.0,0.0,0.0,30.2
194.0,155.0,1041.0,760.0,97.0,0.0,97.0,0.0,26.8
155.0,155.0,1037.0,757.0,116.0,0.0,116.0,0.0,22.9
194.0,155.0,1054.0,769.0,0.0,0.0,194.0,0.0,24.2
116.0,155.0,1048.0,765.0,0.0,19.0,252.0,0.0,21.7
342.0,155.0,1078.0,667.0,114.0,0.0,0.0,0.0,27.1
433.0,155.0,1094.0,677.0,0.0,23.0,0.0,0.0,33.4
228.0,155.0,1073.0,664.0,114.0,0.0,114.0,0.0,31.0
182.0,155.0,1069.0,661.0,137.0,0.0,137.0,0.0,24.1
228.0,155.0,1090.0,674.0,0.0,0.0,228.0,0.0,25.8
137.0,155.0,1083.0,670.0,0.0,13.0,296.0,0.0,21.7
388.0,155.0,1016.0,628.0,138.0,28.0,0.0,0.0,30.2
526.0,155.0,1041.0,644.0,0.0,28.0,0.0,0.0,35.9
277.0,155.0,1016.0,628.0,111.0,28.0,138.0,0.0,34.6
221.0,155.0,1009.0,624.0,138.0,28.0,166.0,0.0,24.6
277.0,155.0,1031.0,638.0,0.0,28.0,249.0,0.0,30.8
137.0,155.0,1083.0,670.0,0.0,28.0,296.0,0.0,30.7
350.0,190.0,876.0,830.0,150.0,0.0,0.0,9.1,16.0
300.0,200.0,860.0,845.0,200.0,0.0,0.0,9.0,13.0
250.0,210.0,856.0,856.0,250.0,0.0,0.0,8.6,8.5
323.1,158.0,1110.39,796.0,0.0,35.9,0.0,0.0,26.5
305.15,158.0,1110.39,796.0,0.0,53.85,0.0,0.0,28.9
287.2,158.0,1110.39,796.0,0.0,71.8,0.0,0.0,27.0
406.0,189.0,784.4,987.1,0.0,22.0,22.0,1.57,34.78
406.0,189.0,655.7,987.1,0.0,22.0,22.0,1.57,30.13
360.0,189.0,780.2,982.4,0.0,45.0,45.0,1.8,37.4
360.0,189.0,652.7,982.4,0.0,45.0,45.0,1.8,32.28
315.0,189.0,779.2,981.2,0.0,45.0,90.0,1.8,38.27
315.0,189.0,651.7,981.2,0.0,45.0,90.0,1.8,33.2
270.0,189.0,778.0,979.4,0.0,45.0,135.0,1.8,25.36
270.0,189.0,650.7,979.4,0.0,45.0,135.0,1.8,30.84
225.0,189.0,776.8,977.9,0.0,45.0,180.0,2.02,32.16
225.0,189.0,649.7,977.9,0.0,45.0,180.0,2.02,28.75
180.0,189.0,775.6,976.3,0.0,45.0,225.0,2.02,29.71
180.0,189.0,648.6,976.3,0.0,45.0,225.0,2.02,26.63
135.0,189.0,773.2,973.3,0.0,45.0,270.0,2.02,28.73
135.0,189.0,646.6,973.3,0.0,45.0,270.0,2.02,25.8
373.0,170.0,1035.0,697.0,0.0,0.0,42.0,2.9,34.1
290.0,170.0,1035.0,697.0,0.0,0.0,125.0,2.9,33.3
208.0,170.0,1035.0,697.0,0.0,0.0,207.0,2.9,32.0
320.0,160.0,1285.0,500.0,0.0,0.0,137.0,3.84,40.5
274.0,160.0,1285.0,500.0,0.0,0.0,183.0,3.29,41.0
229.0,160.0,1285.0,500.0,0.0,0.0,228.0,2.75,40.0
360.0,203.0,1040.0,482.0,0.0,0.0,90.0,4.95,12.5
270.0,203.0,1040.0,482.0,0.0,0.0,180.0,4.95,9.5
180.0,203.0,1040.0,482.0,0.0,0.0,270.0,4.95,9.4
427.5,112.5,1432.8,445.73,0.0,22.5,0.0,18.0,38.88
405.0,112.5,1427.87,444.19,0.0,45.0,0.0,15.75,41.55
382.5,112.5,1422.93,442.66,0.0,67.5,0.0,15.75,43.03
360.0,112.5,1417.99,441.12,0.0,90.0,0.0,13.5,40.35
337.5,112.5,1413.05,439.59,0.0,112.5,0.0,13.5,35.15
427.5,126.0,1125.0,675.0,0.0,22.5,0.0,14.0,46.08
405.0,126.0,1125.0,675.0,0.0,45.0,0.0,14.0,47.06
382.5,126.0,1125.0,675.0,0.0,67.5,0.0,14.0,48.26
405.0,126.0,1125.0,675.0,45.0,0.0,0.0,14.0,43.74
360.0,126.0,1125.0,675.0,90.0,0.0,0.0,14.0,43.06
315.0,126.0,1125.0,675.0,135.0,0.0,0.0,14.0,42.36
360.0,126.0,1125.0,675.0,0.0,0.0,90.0,14.0,45.04
270.0,126.0,1125.0,675.0,0.0,0.0,180.0,14.0,44.84
180.0,126.0,1125.0,675.0,0.0,0.0,270.0,14.0,43.09
300.0,160.0,1137.0,741.0,0.0,0.0,100.0,0.0,34.5
300.0,160.0,1246.0,741.0,0.0,0.0,100.0,0.0,35.73
300.0,160.0,1356.0,741.0,0.0,0.0,100.0,0.0,36.09

File: SCM_ft.csv
 Cement(kg/m3), Water(kg/m3),Coarse aggregate(kg/m3),Fine aggregate(kg/m3), FA (kg/m3),SF (kg/m3),GGBFS (kg/m3),SP (kg/m3),Splitting tensile strength (MPa)
300.0,150.0,1097.0,673.0,200.0,0.0,0.0,4.5,2.52
225.0,150.0,1097.0,673.0,275.0,0.0,0.0,4.5,2.4
150.0,150.0,1097.0,673.0,350.0,0.0,0.0,4.0,2.05
300.0,150.0,1097.0,673.0,0.0,0.0,200.0,5.5,2.75
225.0,150.0,1097.0,673.0,0.0,0.0,275.0,6.0,2.65
150.0,150.0,1097.0,673.0,0.0,0.0,350.0,6.5,2.35
225.0,150.0,1097.0,673.0,200.0,0.0,75.0,5.0,2.5
225.0,150.0,1097.0,673.0,75.0,0.0,200.0,5.0,2.37
260.0,214.9,832.0,785.0,260.0,0.0,0.0,4.78,1.57
260.0,214.9,832.0,785.0,130.0,0.0,130.0,5.67,2.75
260.0,214.9,832.0,785.0,104.0,52.0,104.0,6.86,3.66
130.0,214.9,832.0,785.0,390.0,0.0,0.0,7.4,0.96
130.0,214.9,832.0,785.0,195.0,0.0,195.0,7.28,1.67
130.0,214.9,832.0,785.0,156.0,78.0,156.0,7.57,2.89
290.0,163.0,1048.0,670.0,72.5,0.0,0.0,0.0,3.27
253.75,163.0,1048.0,670.0,108.75,0.0,0.0,0.0,4.128
253.75,163.0,1048.0,670.0,108.75,0.0,0.0,0.0,3.7275
253.75,163.0,1048.0,670.0,108.75,0.0,0.0,0.0,3.46725
253.75,163.0,1048.0,670.0,108.75,0.0,0.0,0.0,3.4338
253.75,163.0,1048.0,670.0,108.75,0.0,0.0,0.0,3.58225
253.75,163.0,1048.0,670.0,108.75,0.0,0.0,0.0,3.64
253.75,163.0,1048.0,670.0,108.75,0.0,0.0,0.0,3.8038
235.62,163.0,1048.0,670.0,0.0,0.0,126.88,0.0,3.91
253.75,163.0,1048.0,670.0,90.62,18.12,0.0,0.0,3.53
228.0,182.0,1100.0,770.0,0.0,0.0,228.0,0.0,3.88
228.0,182.0,1100.0,770.0,0.0,23.0,228.0,1.82,4.5
228.0,182.0,1100.0,770.0,0.0,46.0,182.0,2.58,4.45
228.0,182.0,1100.0,770.0,0.0,68.0,159.0,2.8,4.9
494.0,135.2,1146.0,667.0,0.0,26.0,0.0,18.2,6.38
468.0,135.2,1146.0,667.0,0.0,52.0,0.0,18.2,6.37
442.0,135.2,1146.0,667.0,0.0,78.0,0.0,18.2,6.65
416.0,135.2,1146.0,667.0,0.0,104.0,0.0,18.2,6.51
390.0,135.2,1146.0,667.0,0.0,130.0,0.0,18.2,5.75
484.5,153.0,1122.5,653.0,0.0,25.5,0.0,17.85,5.61
459.0,153.0,1122.5,653.0,0.0,51.0,0.0,17.85,6.05
433.5,153.0,1122.5,653.0,0.0,76.5,0.0,17.85,6.25
408.0,153.0,1122.5,653.0,0.0,102.0,0.0,17.85,6.24
382.5,153.0,1122.5,653.0,0.0,127.5,0.0,17.85,5.61
475.0,170.0,1100.0,640.0,0.0,25.0,0.0,17.5,5.61
450.0,170.0,1100.0,640.0,0.0,50.0,0.0,17.5,5.71
425.0,170.0,1100.0,640.0,0.0,75.0,0.0,17.5,5.75
400.0,170.0,1100.0,640.0,0.0,100.0,0.0,17.5,6.05
375.0,170.0,1100.0,640.0,0.0,125.0,0.0,17.5,5.85
465.5,186.2,1078.0,628.0,0.0,24.5,0.0,17.15,4.51
441.0,186.2,1078.0,628.0,0.0,49.0,0.0,17.15,5.17
416.5,186.2,1078.0,628.0,0.0,73.5,0.0,17.15,5.2
392.0,186.2,1078.0,628.0,0.0,98.0,0.0,17.15,5.21
367.5,186.2,1078.0,628.0,0.0,122.5,0.0,17.15,5.25
343.0,186.2,1078.0,628.0,0.0,147.0,0.0,17.15,4.85
456.0,201.6,1058.0,616.0,0.0,24.0,0.0,16.8,4.4
432.0,201.6,1058.0,616.0,0.0,48.0,0.0,16.8,4.45
408.0,201.6,1058.0,616.0,0.0,72.0,0.0,16.8,4.5
384.0,201.6,1058.0,616.0,0.0,96.0,0.0,16.8,4.54
360.0,201.6,1058.0,616.0,0.0,120.0,0.0,16.8,4.51
336.0,201.6,1058.0,616.0,0.0,144.0,0.0,16.8,4.35
275.0,176.0,504.0,900.0,275.0,0.0,0.0,5.5,1.98
465.0,227.7,590.0,910.0,85.0,0.0,0.0,10.73,2.4
440.0,228.6,590.0,910.0,110.0,0.0,0.0,11.01,2.12
415.0,233.3,590.0,910.0,135.0,0.0,0.0,9.91,1.83
385.0,234.4,590.0,910.0,165.0,0.0,0.0,9.91,1.76
355.0,241.6,590.0,910.0,195.0,0.0,0.0,9.91,1.55
420.0,165.0,746.0,847.0,180.0,0.0,0.0,13.02,4.85
360.0,165.0,735.0,837.0,240.0,0.0,0.0,19.98,3.73
300.0,165.0,723.0,825.0,300.0,0.0,0.0,20.4,3.8
240.0,165.0,712.0,815.0,360.0,0.0,0.0,22.02,3.5
360.0,165.0,734.0,835.0,180.0,60.0,0.0,22.02,5.28
300.0,165.0,723.0,825.0,240.0,60.0,0.0,21.0,4.01
240.0,165.0,712.0,813.0,300.0,60.0,0.0,19.98,4.23
180.0,165.0,701.0,804.0,360.0,60.0,0.0,18.0,4.9
120.0,112.0,1200.0,600.0,280.0,0.0,0.0,5.6,2.53
120.0,116.0,1200.0,600.0,280.0,0.0,0.0,0.0,2.51
200.0,132.0,1200.0,600.0,200.0,0.0,0.0,5.6,4.06
200.0,120.0,1200.0,600.0,200.0,0.0,0.0,0.0,4.2
120.0,112.0,1200.0,600.0,280.0,0.0,0.0,5.6,2.88
120.0,116.0,1200.0,600.0,280.0,0.0,0.0,0.0,2.82
200.0,132.0,1200.0,600.0,200.0,0.0,0.0,5.6,4.46
200.0,120.0,1200.0,600.0,200.0,0.0,0.0,0.0,4.59
120.0,172.0,1200.0,600.0,280.0,0.0,0.0,5.6,1.82
120.0,160.0,1200.0,600.0,280.0,0.0,0.0,0.0,2.04
200.0,172.0,1200.0,600.0,200.0,0.0,0.0,5.6,3.19
200.0,156.0,1200.0,600.0,200.0,0.0,0.0,0.0,3.69
437.0,204.0,785.0,908.0,51.0,26.0,0.0,10.28,3.73
424.0,204.0,785.0,908.0,51.0,39.0,0.0,10.28,3.73
411.0,204.0,785.0,908.0,51.0,51.0,0.0,10.26,3.97
411.0,204.0,785.0,908.0,77.0,26.0,0.0,10.28,3.8
398.0,204.0,785.0,908.0,77.0,39.0,0.0,10.28,4.0
386.0,204.0,785.0,908.0,77.0,51.0,0.0,10.28,4.02
386.0,204.0,785.0,908.0,103.0,26.0,0.0,10.3,4.12
373.0,204.0,785.0,908.0,103.0,39.0,0.0,10.3,4.25
360.0,204.0,785.0,908.0,103.0,51.0,0.0,10.28,4.58
360.0,204.0,785.0,908.0,129.0,26.0,0.0,10.3,4.73
347.0,204.0,785.0,908.0,129.0,39.0,0.0,10.3,3.82
334.0,204.0,785.0,908.0,129.0,51.0,0.0,10.28,3.73
334.0,204.0,785.0,908.0,154.0,26.0,0.0,10.28,3.25
321.0,204.0,785.0,908.0,154.0,39.0,0.0,10.28,2.95
308.0,204.0,785.0,908.0,154.0,51.0,0.0,10.26,2.49
250.0,125.0,1083.4,722.3,250.0,0.0,0.0,11.0,5.38
250.0,125.0,1093.0,728.7,125.0,0.0,125.0,11.0,5.18
250.0,125.0,1088.2,725.4,100.0,50.0,100.0,11.0,5.47
125.0,125.0,1060.8,707.2,375.0,0.0,0.0,11.0,4.43
125.0,125.0,1075.2,716.8,187.5,0.0,187.5,11.0,4.83
125.0,125.0,1068.0,712.0,150.0,75.0,150.0,11.0,5.1
368.0,161.0,1085.2,693.81,92.0,0.0,0.0,1.104,4.7
322.0,161.0,1085.2,693.81,138.0,0.0,0.0,1.104,4.5
276.0,161.0,1085.2,693.81,184.0,0.0,0.0,1.104,4.48
368.0,161.0,1085.2,693.81,0.0,0.0,92.0,1.104,4.98
322.0,161.0,1085.2,693.81,0.0,0.0,138.0,1.104,4.58
276.0,161.0,1085.2,693.81,0.0,0.0,184.0,1.104,4.5
300.0,191.0,875.0,761.0,169.0,0.0,0.0,4.0,3.5
300.0,191.0,862.0,761.0,169.0,0.0,0.0,4.2,2.91
300.0,191.0,850.0,761.0,169.0,0.0,0.0,4.2,2.33
300.0,191.0,838.0,761.0,169.0,0.0,0.0,4.3,1.95
300.0,194.0,825.0,761.0,158.0,0.0,0.0,4.3,1.45
420.0,156.0,1134.0,610.0,0.0,0.0,180.0,9.6,5.91
360.0,156.0,1134.0,610.0,0.0,60.0,180.0,9.6,6.14
262.5,175.0,1025.0,832.0,0.0,0.0,87.5,3.5,2.71
175.0,175.0,1021.0,830.0,0.0,0.0,175.0,3.5,2.28
437.0,176.0,924.0,743.0,80.0,0.0,0.0,4.65,5.5
333.0,173.0,924.0,743.0,162.0,0.0,0.0,3.71,4.2
225.0,170.0,924.0,743.0,247.0,0.0,0.0,3.21,3.3
115.0,167.0,924.0,743.0,336.0,0.0,0.0,2.93,1.8
440.0,209.0,705.0,748.0,110.0,0.0,0.0,9.35,2.9
440.0,209.0,708.7,748.0,110.0,0.0,0.0,9.35,3.0
440.0,209.0,680.9,750.0,110.0,0.0,0.0,7.7,3.2
440.0,209.0,705.0,748.0,110.0,0.0,0.0,9.35,3.22
440.0,209.0,635.5,748.0,110.0,0.0,0.0,9.35,2.86
280.0,160.0,1104.0,736.0,0.0,0.0,120.0,2.0,2.0
240.0,160.0,1104.0,736.0,0.0,0.0,160.0,2.0,2.8
200.0,160.0,1104.0,736.0,0.0,0.0,200.0,2.0,1.6
304.56,160.0,1270.0,605.0,84.6,33.84,126.9,3.6,4.24
304.56,160.0,1270.0,605.0,84.6,33.84,169.2,3.6,4.27
304.56,160.0,1270.0,605.0,84.6,33.84,211.5,3.6,3.64
262.26,160.0,1270.0,605.0,126.9,33.84,126.9,3.6,3.66
262.26,160.0,1270.0,605.0,126.9,33.84,169.2,3.6,3.95
262.26,160.0,1270.0,605.0,126.9,33.84,211.5,3.6,3.66
219.96,160.0,1270.0,605.0,169.2,33.84,126.9,3.6,3.0
219.96,160.0,1270.0,605.0,169.2,33.84,169.2,3.6,3.19
219.96,160.0,1270.0,605.0,169.2,33.84,211.5,3.6,2.81
450.0,184.5,1201.5,306.0,0.0,0.0,306.0,3.78,3.0
360.0,184.5,1201.5,612.0,90.0,0.0,0.0,2.25,2.5
315.0,184.5,1201.5,612.0,135.0,0.0,0.0,2.25,2.38
270.0,184.5,1201.5,612.0,180.0,0.0,0.0,2.25,2.3
360.0,184.5,1201.5,306.0,90.0,0.0,306.0,7.56,2.52
315.0,184.5,1201.5,306.0,135.0,0.0,306.0,7.56,2.61
270.0,184.5,1201.5,306.0,180.0,0.0,306.0,7.56,2.65
160.0,130.0,1115.0,770.0,127.0,0.0,0.0,2.296,3.0
144.0,129.0,1115.0,770.0,127.0,0.0,16.0,2.296,3.2
127.0,127.0,1115.0,770.0,127.0,0.0,32.0,2.288,3.5
111.0,128.0,1115.0,770.0,127.0,0.0,47.0,2.28,3.52
94.0,128.0,1115.0,770.0,127.0,0.0,63.0,2.272,3.7
78.0,128.0,1115.0,770.0,127.0,0.0,78.0,2.264,3.91
158.0,105.0,1115.0,770.0,127.0,0.0,68.0,2.824,3.82
140.0,114.0,1115.0,770.0,127.0,0.0,60.0,2.616,3.74
124.0,122.0,1115.0,770.0,127.0,0.0,53.0,2.432,3.68
111.0,128.0,1115.0,770.0,127.0,0.0,47.0,2.28,3.52
99.0,133.0,1115.0,770.0,127.0,0.0,42.0,2.144,3.28
320.0,152.0,1097.0,731.2,80.0,0.0,0.0,0.0,5.35
280.0,152.0,1097.0,731.2,120.0,0.0,0.0,0.0,4.93
240.0,152.0,1097.0,731.2,160.0,0.0,0.0,0.0,4.02
320.0,152.0,1097.0,731.2,0.0,0.0,80.0,0.0,4.41
280.0,152.0,1097.0,731.2,0.0,0.0,120.0,0.0,4.19
240.0,152.0,1097.0,731.2,0.0,0.0,160.0,0.0,4.0
260.0,152.0,1097.0,731.2,80.0,0.0,60.0,0.0,4.15
240.0,152.0,1097.0,731.2,80.0,0.0,80.0,0.0,3.47
444.6,158.0,1151.0,647.0,49.4,0.0,0.0,4.94,5.46
419.9,158.0,1151.0,647.0,74.1,0.0,0.0,4.94,5.62
395.2,158.0,1151.0,647.0,98.8,0.0,0.0,4.94,5.71
370.5,158.0,1151.0,647.0,123.5,0.0,0.0,4.94,5.57
479.2,158.0,1151.0,647.0,0.0,14.8,0.0,4.94,5.52
464.4,158.0,1151.0,647.0,0.0,29.6,0.0,4.94,5.76
449.5,158.0,1151.0,647.0,0.0,44.5,0.0,4.94,6.08
434.7,158.0,1151.0,647.0,0.0,59.3,0.0,4.94,6.35
405.1,158.0,1151.0,647.0,74.1,14.8,0.0,4.94,5.62
390.3,158.0,1151.0,647.0,74.1,29.6,0.0,4.94,5.79
375.4,158.0,1151.0,647.0,74.1,44.5,0.0,4.94,6.1
360.6,158.0,1151.0,647.0,74.1,59.3,0.0,4.94,6.36
273.125,190.0,754.0,939.0,47.5,11.875,142.5,1.1875,3.31
249.375,190.0,750.2,934.1,71.25,11.875,142.5,1.1875,3.25
225.625,190.0,752.5,937.1,47.5,11.875,190.0,1.1875,3.18
154.375,190.0,746.8,930.0,71.25,11.875,237.5,1.425,2.61
142.5,190.0,746.1,929.1,71.25,23.75,237.5,1.6625,2.55
130.625,190.0,742.9,925.1,95.0,11.875,237.5,1.425,2.39
118.75,180.5,742.2,924.2,71.25,23.75,237.5,1.579375,2.36
106.875,190.0,741.7,923.7,95.0,35.625,237.5,1.6625,2.32
273.125,190.0,697.1,921.6,47.5,11.875,142.5,1.1875,3.47
249.375,190.0,685.2,905.9,71.25,11.875,142.5,1.1875,3.35
225.625,190.0,695.7,919.7,47.5,11.875,190.0,1.1875,3.25
154.375,190.0,690.4,912.7,71.25,11.875,237.5,1.425,2.8
142.5,190.0,689.8,911.9,71.25,23.75,237.5,1.6625,2.71
130.625,190.0,686.8,908.0,95.0,11.875,237.5,1.425,2.58
118.75,180.5,686.4,907.4,71.25,23.75,237.5,1.579375,2.48
106.875,190.0,685.8,906.6,95.0,35.625,237.5,1.6625,2.39
138.0,191.4,1107.0,660.0,92.0,46.0,184.0,1.84,2.93
138.0,195.6,1071.0,660.0,92.0,46.0,184.0,1.84,3.36
138.0,200.7,1048.0,660.0,92.0,46.0,184.0,1.84,3.05
138.0,199.4,990.0,660.0,92.0,46.0,184.0,1.84,2.95
138.0,208.2,990.0,660.0,92.0,46.0,184.0,1.84,2.89
138.0,205.3,1007.0,635.0,92.0,46.0,184.0,1.84,2.78
138.0,209.5,1023.0,612.0,92.0,46.0,184.0,1.84,2.88
330.0,173.46,1198.0,798.0,83.0,0.0,0.0,1.45,3.88
289.0,173.46,1185.0,790.0,124.0,0.0,0.0,1.45,3.8
248.0,173.46,1172.0,781.0,165.0,0.0,0.0,1.45,3.42
356.0,186.9,1338.0,653.0,89.0,0.0,0.0,1.11,3.71
312.0,186.9,1322.0,645.0,133.0,0.0,0.0,1.11,3.65
267.0,186.9,1307.0,637.0,178.0,0.0,0.0,1.11,3.3
384.85,151.35,1144.6,706.5,0.0,47.57,0.0,5.19,5.0
371.88,151.35,1152.31,711.22,0.0,0.0,60.54,4.76,4.8
332.0,92.96,1504.0,75.2,0.0,17.5,0.0,4.375,2.0
315.0,88.2,1504.0,75.2,0.0,35.0,0.0,4.375,2.38
345.0,134.4,1587.0,0.0,38.0,0.0,0.0,0.0,3.4
345.0,134.4,1434.0,154.0,38.0,0.0,0.0,0.0,3.72
345.0,134.4,1280.0,307.0,38.0,0.0,0.0,0.0,3.95
269.0,134.4,1587.0,0.0,38.0,38.0,0.0,0.0,4.2
269.0,134.4,1434.0,154.0,38.0,38.0,0.0,0.0,4.72
269.0,134.4,1280.0,307.0,38.0,38.0,0.0,0.0,5.25
459.0,178.5,915.0,865.0,0.0,51.0,0.0,4.5,4.2
357.0,178.5,915.0,865.0,0.0,0.0,153.0,4.5,3.85
408.0,178.5,915.0,865.0,102.0,0.0,0.0,4.5,3.8
666.0,152.0,1103.0,523.0,0.0,0.0,74.0,8.88,5.66
592.0,152.0,1100.0,522.0,0.0,0.0,148.0,8.88,5.85
518.0,152.0,1097.0,520.0,0.0,0.0,222.0,8.88,6.23
444.0,152.0,1094.0,519.0,0.0,0.0,296.0,8.88,6.65
370.0,152.0,1091.0,518.0,0.0,0.0,370.0,8.88,6.46
696.0,152.0,1099.0,522.0,0.0,44.4,0.0,8.88,6.82
681.0,152.0,1092.0,518.0,0.0,59.0,0.0,8.88,7.02
666.0,152.0,1085.0,515.0,0.0,74.0,0.0,8.88,7.22
651.0,151.0,1081.0,513.0,0.0,89.0,0.0,8.88,7.56
629.0,151.0,1075.0,510.0,0.0,111.0,0.0,8.88,7.87
607.0,151.0,1069.0,507.0,0.0,133.0,0.0,8.88,7.72
577.0,151.0,1078.0,511.0,0.0,89.0,74.0,8.88,7.82
503.0,151.0,1075.0,510.0,0.0,89.0,148.0,8.88,7.94
429.0,151.0,1072.0,509.0,0.0,89.0,222.0,8.88,8.12
355.0,151.0,1069.0,507.0,0.0,89.0,296.0,8.88,8.26
281.0,151.0,1066.0,506.0,0.0,89.0,370.0,8.88,8.15
227.5,140.0,1314.2,744.3,87.5,0.0,35.0,3.5,4.21
227.5,140.0,1314.2,744.3,0.0,35.0,87.5,3.5,4.18
227.5,140.0,1314.2,744.3,87.5,35.0,0.0,3.5,4.13
227.5,140.0,1314.2,744.3,70.0,0.0,52.5,3.5,4.03
227.5,140.0,1314.2,744.3,0.0,52.5,70.0,3.5,4.1
227.5,140.0,1314.2,744.3,70.0,52.5,0.0,3.5,4.19
227.5,140.0,1314.2,744.3,35.0,87.5,0.0,3.5,3.94
227.5,140.0,1314.2,744.3,35.0,0.0,87.5,3.5,3.91
227.5,140.0,1314.2,744.3,0.0,87.5,35.0,3.5,3.86
227.5,140.0,1314.2,744.3,70.0,52.5,0.0,3.5,3.54
227.5,140.0,1314.2,744.3,70.0,0.0,52.0,3.5,3.68
227.5,140.0,1314.2,744.3,70.0,52.5,0.0,3.5,3.79
504.8,185.5,797.5,886.6,0.0,10.302,0.0,11.332244,4.75
494.5,185.5,796.0,884.9,0.0,20.604,0.0,11.332288,4.9
484.2,185.5,794.5,883.2,0.0,30.906,0.0,11.332332,4.99
473.9,185.5,793.0,881.6,0.0,41.208,0.0,11.332376,5.1
463.6,185.5,791.5,879.9,0.0,51.51,0.0,11.33242,5.05
499.7,185.5,776.1,862.8,15.453,0.0,0.0,11.333366,4.0
484.2,185.5,753.2,837.4,30.906,0.0,0.0,11.332332,4.07
430.1,185.5,746.8,830.2,84.9915,0.0,0.0,11.332013,4.2
401.8,185.5,729.4,810.9,113.322,0.0,0.0,11.332684,4.25
373.5,185.5,712.0,791.6,141.6525,0.0,0.0,11.333355,4.2
345.1,185.5,694.6,772.2,169.983,0.0,0.0,11.331826,4.19
316.8,185.5,677.2,752.9,198.3135,0.0,0.0,11.332497,4.03
288.5,185.5,659.8,733.5,226.644,0.0,0.0,11.333168,3.98
231.8,185.5,625.0,694.9,283.305,0.0,0.0,11.33231,3.8
324.0,250.0,836.0,631.0,0.0,23.0,116.0,0.0,3.0
324.0,260.9,825.0,631.0,0.0,23.0,116.0,0.0,2.84
324.0,271.7,813.0,631.0,0.0,23.0,116.0,0.0,2.89
324.0,293.5,791.0,631.0,0.0,23.0,116.0,0.0,2.49
441.75,200.0,737.0,937.5,23.25,0.0,0.0,3.72,3.24
418.5,200.0,737.0,937.5,46.5,0.0,0.0,3.72,3.38
395.25,200.0,737.0,937.5,69.75,0.0,0.0,3.72,3.5
372.0,200.0,737.0,937.5,93.0,0.0,0.0,3.72,3.6
348.75,200.0,737.0,937.5,116.25,0.0,0.0,3.72,3.63
325.5,200.0,737.0,937.5,139.5,0.0,0.0,3.72,3.6
302.25,200.0,737.0,937.5,162.75,0.0,0.0,3.72,3.51
441.75,200.0,737.0,937.5,0.0,23.25,0.0,3.72,3.53
418.5,200.0,737.0,937.5,0.0,46.5,0.0,3.72,3.75
395.25,200.0,737.0,937.5,0.0,69.75,0.0,3.72,3.74
372.0,200.0,737.0,937.5,0.0,93.0,0.0,3.72,3.52
348.75,200.0,737.0,937.5,0.0,116.25,0.0,3.72,3.5
348.75,200.0,737.0,937.5,93.0,23.85,0.0,3.72,3.51
348.75,200.0,737.0,937.5,69.75,47.7,0.0,3.72,3.97
348.75,200.0,737.0,937.5,46.5,69.75,0.0,3.72,3.7
348.75,200.0,737.0,937.5,23.25,93.0,0.0,3.72,3.63
348.75,200.0,737.0,937.5,0.0,116.25,0.0,3.72,3.58
301.15,155.33,1268.0,634.0,0.0,15.85,0.0,0.0,3.42
285.3,152.16,1268.0,634.0,0.0,31.7,0.0,0.0,3.5
269.45,148.99,1268.0,634.0,0.0,47.55,0.0,0.0,3.3
301.15,158.5,1268.0,634.0,15.85,0.0,0.0,0.0,3.31
285.3,155.33,1268.0,634.0,31.7,0.0,0.0,0.0,3.49
269.45,152.16,1268.0,634.0,47.55,0.0,0.0,0.0,3.23
301.15,158.5,1268.0,634.0,7.93,7.93,0.0,0.0,3.43
285.3,152.16,1268.0,634.0,15.85,15.85,0.0,0.0,3.6
269.45,148.99,1268.0,634.0,23.78,23.78,0.0,0.0,3.75
360.0,180.0,868.0,941.0,40.0,0.0,0.0,0.0,2.4
320.0,180.0,865.0,937.0,80.0,0.0,0.0,0.0,2.25
280.0,180.0,852.0,933.0,120.0,0.0,0.0,0.0,2.0
380.0,180.0,869.0,941.0,0.0,20.0,0.0,0.0,2.6
360.0,180.0,865.0,937.0,0.0,40.0,0.0,0.0,3.17
340.0,180.0,863.0,935.0,40.0,20.0,0.0,0.0,2.47
280.0,180.0,861.0,932.0,80.0,20.0,0.0,0.0,2.36
260.0,180.0,858.0,930.0,120.0,20.0,0.0,0.0,2.3
486.0,183.6,817.56,828.36,0.0,54.0,0.0,4.86,4.78
324.0,162.0,1027.0,750.0,81.0,0.0,0.0,0.0,3.5
291.0,155.0,1044.0,762.0,97.0,0.0,0.0,0.0,3.2
368.0,155.0,1057.0,772.0,0.0,19.0,0.0,0.0,4.3
194.0,155.0,1041.0,760.0,97.0,0.0,97.0,0.0,3.8
155.0,155.0,1037.0,757.0,116.0,0.0,116.0,0.0,3.3
194.0,155.0,1054.0,769.0,0.0,0.0,194.0,0.0,4.1
116.0,155.0,1048.0,765.0,0.0,19.0,252.0,0.0,3.7
342.0,155.0,1078.0,667.0,114.0,0.0,0.0,0.0,4.0
433.0,155.0,1094.0,677.0,0.0,23.0,0.0,0.0,4.4
228.0,155.0,1073.0,664.0,114.0,0.0,114.0,0.0,4.1
182.0,155.0,1069.0,661.0,137.0,0.0,137.0,0.0,4.0
228.0,155.0,1090.0,674.0,0.0,0.0,228.0,0.0,4.7
137.0,155.0,1083.0,670.0,0.0,13.0,296.0,0.0,4.2
388.0,155.0,1016.0,628.0,138.0,28.0,0.0,0.0,5.3
526.0,155.0,1041.0,644.0,0.0,28.0,0.0,0.0,5.1
277.0,155.0,1016.0,628.0,111.0,28.0,138.0,0.0,4.8
221.0,155.0,1009.0,624.0,138.0,28.0,166.0,0.0,5.3
277.0,155.0,1031.0,638.0,0.0,28.0,249.0,0.0,4.9
137.0,155.0,1083.0,670.0,0.0,28.0,296.0,0.0,4.9
285.0,171.0,1130.94,679.32,76.0,19.0,0.0,0.0,2.84
247.0,171.0,1130.94,679.32,114.0,19.0,0.0,0.0,2.78
19.0,171.0,1130.94,679.32,152.0,19.0,0.0,0.0,2.75
275.5,171.0,1130.94,679.32,76.0,28.5,0.0,0.0,3.15
237.5,171.0,1130.94,679.32,114.0,28.5,0.0,0.0,3.24
199.5,171.0,1130.94,679.32,152.0,28.5,0.0,0.0,3.2
266.0,171.0,1130.94,679.32,76.0,38.0,0.0,0.0,3.15
228.0,171.0,1130.94,679.32,114.0,38.0,0.0,0.0,3.1
190.0,171.0,1130.94,679.32,152.0,38.0,0.0,0.0,3.02
372.0,160.0,818.0,993.0,0.0,28.0,0.0,1.4136,4.2
350.0,190.0,876.0,830.0,150.0,0.0,0.0,9.1,2.0
300.0,200.0,860.0,845.0,200.0,0.0,0.0,9.0,1.7
250.0,210.0,856.0,856.0,250.0,0.0,0.0,8.6,1.3
244.0,142.5,1317.0,701.0,131.0,0.0,0.0,1.5,6.2
244.0,142.5,1325.0,705.0,75.0,0.0,56.0,1.5,6.3
206.0,142.5,1308.0,697.0,169.0,0.0,0.0,1.5,6.5
206.0,142.5,1317.0,700.0,113.0,0.0,56.0,1.5,6.9
323.1,158.0,1110.39,796.0,0.0,35.9,0.0,0.0,3.1
305.15,158.0,1110.39,796.0,0.0,53.85,0.0,0.0,3.4
287.2,158.0,1110.39,796.0,0.0,71.8,0.0,0.0,3.2
675.0,225.0,570.0,688.0,75.0,0.0,0.0,8.25,4.0
600.0,225.0,570.0,688.0,150.0,0.0,0.0,8.25,3.9
712.5,225.0,570.0,688.0,0.0,37.5,0.0,11.25,4.3
675.0,225.0,570.0,688.0,0.0,75.0,0.0,11.25,4.5
600.0,225.0,570.0,688.0,112.5,37.5,0.0,9.75,4.4
525.0,225.0,570.0,688.0,187.5,37.5,0.0,9.75,4.3
406.0,189.0,784.4,987.1,0.0,22.0,22.0,1.57,3.74
406.0,189.0,655.7,987.1,0.0,22.0,22.0,1.57,3.03
360.0,189.0,780.2,982.4,0.0,45.0,45.0,1.8,4.01
360.0,189.0,652.7,982.4,0.0,45.0,45.0,1.8,3.27
315.0,189.0,779.2,981.2,0.0,45.0,90.0,1.8,4.19
315.0,189.0,651.7,981.2,0.0,45.0,90.0,1.8,3.75
270.0,189.0,778.0,979.4,0.0,45.0,135.0,1.8,3.63
270.0,189.0,650.7,979.4,0.0,45.0,135.0,1.8,2.98
225.0,189.0,776.8,977.9,0.0,45.0,180.0,2.02,3.24
225.0,189.0,649.7,977.9,0.0,45.0,180.0,2.02,2.7
180.0,189.0,775.6,976.3,0.0,45.0,225.0,2.02,2.74
180.0,189.0,648.6,976.3,0.0,45.0,225.0,2.02,2.25
135.0,189.0,773.2,973.3,0.0,45.0,270.0,2.02,2.4
135.0,189.0,646.6,973.3,0.0,45.0,270.0,2.02,2.0
598.0,350.1,934.0,915.0,0.0,0.0,180.0,0.0,3.25
262.87,197.1,1139.1,657.19,0.0,46.81,159.32,0.0,2.76
219.06,197.1,1139.1,657.19,0.0,46.58,199.15,0.0,3.43
175.25,197.1,1139.1,657.19,0.0,46.14,238.99,0.0,3.12
486.0,165.24,817.56,828.36,0.0,54.0,0.0,4.86,4.8
486.0,165.24,817.56,828.36,0.0,0.0,54.0,4.32,4.47
442.0,288.96,678.0,984.0,78.0,0.0,0.0,4.16,3.75
431.6,288.96,678.0,984.0,78.0,10.4,0.0,4.16,3.5
421.2,288.96,678.0,984.0,78.0,20.8,0.0,4.16,4.15
410.8,288.96,678.0,984.0,78.0,31.2,0.0,4.16,3.35
390.0,288.96,678.0,984.0,78.0,0.0,52.0,4.16,3.18
338.0,288.96,678.0,984.0,78.0,0.0,104.0,4.16,3.8
286.0,288.96,678.0,984.0,78.0,0.0,156.0,4.16,4.0
312.0,195.0,1200.0,710.0,0.0,0.0,71.0,0.0,3.05
234.0,195.0,1200.0,710.0,0.0,0.0,142.0,0.0,2.9
156.0,195.0,1200.0,710.0,0.0,0.0,212.0,0.0,2.8
312.0,203.0,1174.0,710.0,0.0,0.0,71.0,0.0,2.86
234.0,203.0,1174.0,710.0,0.0,0.0,142.0,0.0,2.72
156.0,203.0,1174.0,710.0,0.0,0.0,212.0,0.0,2.57
312.0,207.0,1148.0,710.0,0.0,0.0,71.0,0.0,2.81
234.0,207.0,1148.0,710.0,0.0,0.0,142.0,0.0,2.72
156.0,207.0,1148.0,710.0,0.0,0.0,212.0,0.0,2.55
312.0,215.0,1096.0,710.0,0.0,0.0,71.0,0.0,2.66
234.0,215.0,1096.0,710.0,0.0,0.0,142.0,0.0,2.56
156.0,215.0,1096.0,710.0,0.0,0.0,212.0,0.0,2.36
360.0,203.0,1040.0,482.0,0.0,0.0,90.0,4.95,2.95
270.0,203.0,1040.0,482.0,0.0,0.0,180.0,4.95,2.76
180.0,203.0,1040.0,482.0,0.0,0.0,270.0,4.95,2.74
300.0,160.0,1137.0,741.0,0.0,0.0,100.0,0.0,4.16
300.0,160.0,1246.0,741.0,0.0,0.0,100.0,0.0,4.2
300.0,160.0,1356.0,741.0,0.0,0.0,100.0,0.0,4.3
181.44,197.0,1014.85,797.38,0.0,7.8,0.0,0.0,3.43
178.56,197.0,1011.93,795.09,0.0,9.75,0.0,0.0,3.52
174.24,197.0,1010.55,794.0,0.0,11.7,0.0,0.0,3.48
148.32,197.0,1015.77,798.1,0.0,0.0,45.6,0.0,3.42
138.24,197.0,1014.85,797.38,0.0,0.0,54.72,0.0,3.49
128.16,197.0,1013.93,796.66,0.0,0.0,63.84,0.0,3.44
