Repository: cakirogl/SCM

File: SCM.csv (part 1 of 5)
 Cement(kg/m3), Water(kg/m3),Coarse aggregate(kg/m3),Fine aggregate(kg/m3), FA (kg/m3),SF (kg/m3),GGBFS (kg/m3),SP (kg/m3),Cylinder compressive strength (MPa),Splitting tensile strength (MPa),Flexural strength (MPa),Elastic modulus (GPa),Chloride permeability (Coulomb) 28d,Chloride permeability (Coulomb) 90d,Chloride permeability (Coulomb) 180d,Drying shrinkage (??) 7d,Drying shrinkage (??) 28d,Drying shrinkage (??) 90d,Drying shrinkage (??)120d,Creep (??) 28d,Creep (??) 90d,Creep (??) 150d,Abrasion (mm) 28 d
300.0,150.0,1097.0,673.0,200.0,0.0,0.0,4.5,52.7,2.52,-1.0,-1.0,-1.0,-1.0,-1.0,-1.0,-1.0,-1.0,-1.0,-1.0,-1.0,-1.0,-1.0
225.0,150.0,1097.0,673.0,275.0,0.0,0.0,4.5,39.95,2.4,-1.0,-1.0,-1.0,-1.0,-1.0,-1.0,-1.0,-1.0,-1.0,-1.0,-1.0,-1.0,-1.0
150.0,150.0,1097.0,673.0,350.0,0.0,0.0,4.0,35.7,2.05,-1.0,-1.0,-1.0,-1.0,-1.0,-1.0,-1.0,-1.0,-1.0,-1.0,-1.0,-1.0,-1.0
300.0,150.0,1097.0,673.0,0.0,0.0,200.0,5.5,59.5,2.75,-1.0,-1.0,-1.0,-1.0,-1.0,-1.0,-1.0,-1.0,-1.0,-1.0,-1.0,-1.0,-1.0
225.0,150.0,1097.0,673.0,0.0,0.0,275.0,6.0,51.0,2.65,-1.0,-1.0,-1.0,-1.0,-1.0,-1.0,-1.0,-1.0,-1.0,-1.0,-1.0,-1.0,-1.0
150.0,150.0,1097.0,673.0,0.0,0.0,350.0,6.5,48.45,2.35,-1.0,-1.0,-1.0,-1.0,-1.0,-1.0,-1.0,-1.0,-1.0,-1.0,-1.0,-1.0,-1.0
225.0,150.0,1097.0,673.0,200.0,0.0,75.0,5.0,48.45,2.5,-1.0,-1.0,-1.0,-1.0,-1.0,-1.0,-1.0,-1.0,-1.0,-1.0,-1.0,-1.0,-1.0
225.0,150.0,1097.0,673.0,75.0,0.0,200.0,5.0,55.25,2.37,-1.0,-1.0,-1.0,-1.0,-1.0,-1.0,-1.0,-1.0,-1.0,-1.0,-1.0,-1.0,-1.0
166.0,168.0,820.0,932.0,249.0,0.0,0.0,1.69,34.1,-1.0,-1.0,-1.0,-1.0,-1.0,-1.0,-1.0,-1.0,-1.0,-1.0,-1.0,-1.0,-1.0,-1.0
83.0,168.0,820.0,932.0,332.0,0.0,0.0,1.69,40.0,-1.0,-1.0,-1.0,-1.0,-1.0,-1.0,-1.0,-1.0,-1.0,-1.0,-1.0,-1.0,-1.0,-1.0
41.5,168.0,820.0,932.0,373.5,0.0,0.0,1.69,10.9,-1.0,-1.0,-1.0,-1.0,-1.0,-1.0,-1.0,-1.0,-1.0,-1.0,-1.0,-1.0,-1.0,-1.0
166.0,168.0,820.0,932.0,0.0,0.0,249.0,1.69,52.3,-1.0,-1.0,-1.0,-1.0,-1.0,-1.0,-1.0,-1.0,-1.0,-1.0,-1.0,-1.0,-1.0,-1.0
83.0,168.0,820.0,932.0,0.0,0.0,332.0,1.69,57.6,-1.0,-1.0,-1.0,-1.0,-1.0,-1.0,-1.0,-1.0,-1.0,-1.0,-1.0,-1.0,-1.0,-1.0
41.5,168.0,820.0,932.0,0.0,0.0,373.5,1.69,37.9,-1.0,-1.0,-1.0,-1.0,-1.0,-1.0,-1.0,-1.0,-1.0,-1.0,-1.0,-1.0,-1.0,-1.0
166.0,168.0,820.0,932.0,62.25,0.0,186.75,1.69,54.2,-1.0,-1.0,38.0,-1.0,-1.0,-1.0,-1.0,-1.0,-1.0,-1.0,-1.0,-1.0,-1.0,-1.0
83.0,168.0,820.0,932.0,83.0,0.0,249.0,1.69,63.0,-1.0,-1.0,40.0,-1.0,-1.0,-1.0,-1.0,-1.0,-1.0,-1.0,-1.0,-1.0,-1.0,-1.0
41.5,168.0,820.0,932.0,93.375,0.0,280.125,1.69,47.2,-1.0,-1.0,39.7,-1.0,-1.0,-1.0,-1.0,-1.0,-1.0,-1.0,-1.0,-1.0,-1.0,-1.0
166.0,168.0,820.0,932.0,124.5,0.0,124.5,1.69,56.0,-1.0,-1.0,40.5,-1.0,-1.0,-1.0,-1.0,-1.0,-1.0,-1.0,-1.0,-1.0,-1.0,-1.0
83.0,168.0,820.0,932.0,166.0,0.0,166.0,1.69,41.4,-1.0,-1.0,41.5,-1.0,-1.0,-1.0,-1.0,-1.0,-1.0,-1.0,-1.0,-1.0,-1.0,-1.0
41.5,168.0,820.0,932.0,186.75,0.0,186.75,1.69,33.0,-1.0,-1.0,40.0,-1.0,-1.0,-1.0,-1.0,-1.0,-1.0,-1.0,-1.0,-1.0,-1.0,-1.0
166.0,168.0,820.0,932.0,186.75,0.0,62.25,1.69,49.0,-1.0,-1.0,38.0,-1.0,-1.0,-1.0,-1.0,-1.0,-1.0,-1.0,-1.0,-1.0,-1.0,-1.0
83.0,168.0,820.0,932.0,249.0,0.0,83.0,1.69,28.0,-1.0,-1.0,38.0,-1.0,-1.0,-1.0,-1.0,-1.0,-1.0,-1.0,-1.0,-1.0,-1.0,-1.0
41.5,168.0,820.0,932.0,280.125,0.0,93.375,1.69,32.0,-1.0,-1.0,40.0,-1.0,-1.0,-1.0,-1.0,-1.0,-1.0,-1.0,-1.0,-1.0,-1.0,-1.0
260.0,206.7,849.4,785.0,260.0,0.0,0.0,5.72,15.33,-1.0,-1.0,-1.0,-1.0,-1.0,-1.0,-1.0,-1.0,-1.0,-1.0,-1.0,-1.0,-1.0,-1.0
260.0,206.7,849.4,785.0,130.0,0.0,130.0,5.43,28.48,-1.0,-1.0,-1.0,-1.0,-1.0,-1.0,-1.0,-1.0,-1.0,-1.0,-1.0,-1.0,-1.0,-1.0
260.0,206.7,849.4,785.0,104.0,52.0,104.0,6.76,34.26,-1.0,-1.0,-1.0,-1.0,-1.0,-1.0,-1.0,-1.0,-1.0,-1.0,-1.0,-1.0,-1.0,-1.0
130.0,206.7,849.4,785.0,390.0,0.0,0.0,5.94,6.09,-1.0,-1.0,-1.0,-1.0,-1.0,-1.0,-1.0,-1.0,-1.0,-1.0,-1.0,-1.0,-1.0,-1.0
130.0,206.7,849.4,785.0,195.0,0.0,195.0,4.68,16.71,-1.0,-1.0,-1.0,-1.0,-1.0,-1.0,-1.0,-1.0,-1.0,-1.0,-1.0,-1.0,-1.0,-1.0
130.0,206.7,849.4,785.0,156.0,78.0,156.0,6.8,30.21,-1.0,-1.0,-1.0,-1.0,-1.0,-1.0,-1.0,-1.0,-1.0,-1.0,-1.0,-1.0,-1.0,-1.0
260.0,214.9,832.0,785.0,260.0,0.0,0.0,4.78,17.85,1.57,-1.0,-1.0,-1.0,-1.0,-1.0,-1.0,396.0,480.0,496.0,-1.0,-1.0,-1.0,-1.0
260.0,214.9,832.0,785.0,130.0,0.0,130.0,5.67,32.62,2.75,-1.0,-1.0,-1.0,-1.0,-1.0,-1.0,400.0,471.0,478.0,-1.0,-1.0,-1.0,-1.0
260.0,214.9,832.0,785.0,104.0,52.0,104.0,6.86,42.02,3.66,-1.0,-1.0,-1.0,-1.0,-1.0,-1.0,425.0,522.0,523.0,-1.0,-1.0,-1.0,-1.0
130.0,214.9,832.0,785.0,390.0,0.0,0.0,7.4,11.59,0.96,-1.0,-1.0,-1.0,-1.0,-1.0,-1.0,405.0,500.0,500.0,-1.0,-1.0,-1.0,-1.0
130.0,214.9,832.0,785.0,195.0,0.0,195.0,7.28,26.21,1.67,-1.0,-1.0,-1.0,-1.0,-1.0,-1.0,407.0,507.0,507.0,-1.0,-1.0,-1.0,-1.0
130.0,214.9,832.0,785.0,156.0,78.0,156.0,7.57,36.34,2.89,-1.0,-1.0,-1.0,-1.0,-1.0,-1.0,440.0,550.0,551.0,-1.0,-1.0,-1.0,-1.0
290.0,163.0,1048.0,670.0,72.5,0.0,0.0,0.0,37.5,-1.0,-1.0,-1.0,-1.0,-1.0,-1.0,-1.0,-1.0,-1.0,-1.0,-1.0,-1.0,-1.0,-1.0
290.0,163.0,1048.0,670.0,72.5,0.0,0.0,0.0,36.0,-1.0,-1.0,-1.0,-1.0,-1.0,-1.0,-1.0,-1.0,-1.0,-1.0,-1.0,-1.0,-1.0,-1.0
290.0,163.0,1048.0,670.0,72.5,0.0,0.0,0.0,27.0,-1.0,-1.0,-1.0,-1.0,-1.0,-1.0,-1.0,-1.0,-1.0,-1.0,-1.0,-1.0,-1.0,-1.0
290.0,163.0,1048.0,670.0,72.5,0.0,0.0,0.0,28.0,-1.0,-1.0,-1.0,-1.0,-1.0,-1.0,-1.0,-1.0,-1.0,-1.0,-1.0,-1.0,-1.0,-1.0
290.0,163.0,1048.0,670.0,72.5,0.0,0.0,0.0,37.0,-1.0,-1.0,-1.0,-1.0,-1.0,-1.0,-1.0,-1.0,-1.0,-1.0,-1.0,-1.0,-1.0,-1.0
290.0,163.0,1048.0,670.0,72.5,0.0,0.0,0.0,36.0,-1.0,-1.0,-1.0,-1.0,-1.0,-1.0,-1.0,-1.0,-1.0,-1.0,-1.0,-1.0,-1.0,-1.0
290.0,163.0,1048.0,670.0,72.5,0.0,0.0,0.0,30.0,3.27,-1.0,-1.0,-1.0,-1.0,-1.0,-1.0,-1.0,-1.0,-1.0,-1.0,-1.0,-1.0,-1.0
253.75,163.0,1048.0,670.0,108.75,0.0,0.0,0.0,43.0,4.128,-1.0,-1.0,-1.0,-1.0,-1.0,-1.0,-1.0,-1.0,-1.0,-1.0,-1.0,-1.0,-1.0
253.75,163.0,1048.0,670.0,108.75,0.0,0.0,0.0,35.5,3.7275,-1.0,-1.0,-1.0,-1.0,-1.0,-1.0,-1.0,-1.0,-1.0,-1.0,-1.0,-1.0,-1.0
253.75,163.0,1048.0,670.0,108.75,0.0,0.0,0.0,34.5,3.46725,-1.0,-1.0,-1.0,-1.0,-1.0,-1.0,-1.0,-1.0,-1.0,-1.0,-1.0,-1.0,-1.0
253.75,163.0,1048.0,670.0,108.75,0.0,0.0,0.0,35.4,3.4338,-1.0,-1.0,-1.0,-1.0,-1.0,-1.0,-1.0,-1.0,-1.0,-1.0,-1.0,-1.0,-1.0
253.75,163.0,1048.0,670.0,108.75,0.0,0.0,0.0,44.5,3.58225,-1.0,-1.0,-1.0,-1.0,-1.0,-1.0,-1.0,-1.0,-1.0,-1.0,-1.0,-1.0,-1.0
253.75,163.0,1048.0,670.0,108.75,0.0,0.0,0.0,40.0,3.64,-1.0,-1.0,-1.0,-1.0,-1.0,-1.0,-1.0,-1.0,-1.0,-1.0,-1.0,-1.0,-1.0
253.75,163.0,1048.0,670.0,108.75,0.0,0.0,0.0,38.0,3.8038,-1.0,-1.0,-1.0,-1.0,-1.0,-1.0,-1.0,-1.0,-1.0,-1.0,-1.0,-1.0,-1.0
235.62,163.0,1048.0,670.0,0.0,0.0,126.88,0.0,43.0,-1.0,-1.0,-1.0,-1.0,-1.0,-1.0,-1.0,-1.0,-1.0,-1.0,-1.0,-1.0,-1.0,-1.0
235.62,163.0,1048.0,670.0,0.0,0.0,126.88,0.0,38.5,-1.0,-1.0,-1.0,-1.0,-1.0,-1.0,-1.0,-1.0,-1.0,-1.0,-1.0,-1.0,-1.0,-1.0
235.62,163.0,1048.0,670.0,0.0,0.0,126.88,0.0,44.5,-1.0,-1.0,-1.0,-1.0,-1.0,-1.0,-1.0,-1.0,-1.0,-1.0,-1.0,-1.0,-1.0,-1.0
235.62,163.0,1048.0,670.0,0.0,0.0,126.88,0.0,39.5,3.91,-1.0,-1.0,-1.0,-1.0,-1.0,-1.0,-1.0,-1.0,-1.0,-1.0,-1.0,-1.0,-1.0
253.75,163.0,1048.0,670.0,90.62,18.12,0.0,0.0,40.7,-1.0,-1.0,-1.0,-1.0,-1.0,-1.0,-1.0,-1.0,-1.0,-1.0,-1.0,-1.0,-1.0,-1.0
253.75,163.0,1048.0,670.0,90.62,18.12,0.0,0.0,31.0,-1.0,-1.0,-1.0,-1.0,-1.0,-1.0,-1.0,-1.0,-1.0,-1.0,-1.0,-1.0,-1.0,-1.0
253.75,163.0,1048.0,670.0,90.62,18.12,0.0,0.0,37.0,-1.0,-1.0,-1.0,-1.0,-1.0,-1.0,-1.0,-1.0,-1.0,-1.0,-1.0,-1.0,-1.0,-1.0
253.75,163.0,1048.0,670.0,90.62,18.12,0.0,0.0,35.0,3.53,-1.0,-1.0,-1.0,-1.0,-1.0,-1.0,-1.0,-1.0,-1.0,-1.0,-1.0,-1.0,-1.0
368.53,260.14,810.0,795.0,50.77,0.0,0.0,0.0,23.72,-1.0,-1.0,-1.0,-1.0,-1.0,-1.0,-1.0,-1.0,-1.0,-1.0,-1.0,-1.0,-1.0,-1.0
325.18,260.14,810.0,795.0,84.62,0.0,0.0,0.0,18.02,-1.0,-1.0,-1.0,-1.0,-1.0,-1.0,-1.0,-1.0,-1.0,-1.0,-1.0,-1.0,-1.0,-1.0
281.82,260.14,810.0,795.0,118.46,0.0,0.0,0.0,15.3,-1.0,-1.0,-1.0,-1.0,-1.0,-1.0,-1.0,-1.0,-1.0,-1.0,-1.0,-1.0,-1.0,-1.0
411.89,260.14,810.0,795.0,0.0,16.08,0.0,0.0,34.77,-1.0,-1.0,-1.0,-1.0,-1.0,-1.0,-1.0,-1.0,-1.0,-1.0,-1.0,-1.0,-1.0,-1.0
390.21,260.14,810.0,795.0,0.0,32.17,0.0,0.0,36.81,-1.0,-1.0,-1.0,-1.0,-1.0,-1.0,-1.0,-1.0,-1.0,-1.0,-1.0,-1.0,-1.0,-1.0
368.53,260.14,810.0,795.0,0.0,48.25,0.0,0.0,39.78,-1.0,-1.0,-1.0,-1.0,-1.0,-1.0,-1.0,-1.0,-1.0,-1.0,-1.0,-1.0,-1.0,-1.0
436.5,200.0,778.0,880.0,0.0,18.0,0.0,6.7,53.7,-1.0,-1.0,-1.0,5183.0,1403.0,-1.0,-1.0,-1.0,-1.0,-1.0,-1.0,-1.0,-1.0,-1.0
418.5,200.0,774.0,875.0,0.0,36.0,0.0,7.5,64.0,-1.0,-1.0,-1.0,966.0,685.0,-1.0,-1.0,-1.0,-1.0,-1.0,-1.0,-1.0,-1.0,-1.0
400.0,200.0,771.0,870.0,0.0,54.5,0.0,8.0,64.0,-1.0,-1.0,-1.0,560.0,408.0,-1.0,-1.0,-1.0,-1.0,-1.0,-1.0,-1.0,-1.0,-1.0
337.0,200.0,774.0,874.0,0.0,36.0,81.5,6.7,66.5,-1.0,-1.0,-1.0,614.0,529.0,-1.0,-1.0,-1.0,-1.0,-1.0,-1.0,-1.0,-1.0,-1.0
373.0,200.0,778.0,878.0,81.5,0.0,0.0,5.82,50.1,-1.0,-1.0,-1.0,3810.0,1386.0,-1.0,-1.0,-1.0,-1.0,-1.0,-1.0,-1.0,-1.0,-1.0
291.0,200.0,773.0,872.0,163.5,0.0,0.0,6.35,56.5,-1.0,-1.0,-1.0,3240.0,2286.0,-1.0,-1.0,-1.0,-1.0,-1.0,-1.0,-1.0,-1.0,-1.0
209.5,200.0,772.0,871.0,163.5,0.0,81.5,5.5,50.0,-1.0,-1.0,-1.0,1326.0,942.0,-1.0,-1.0,-1.0,-1.0,-1.0,-1.0,-1.0,-1.0,-1.0
373.0,200.0,772.0,872.0,81.5,0.0,0.0,4.67,41.0,-1.0,-1.0,-1.0,4901.0,1171.0,-1.0,-1.0,-1.0,-1.0,-1.0,-1.0,-1.0,-1.0,-1.0
291.0,200.0,762.0,859.0,163.5,0.0,0.0,4.36,37.6,-1.0,-1.0,-1.0,4159.0,624.0,-1.0,-1.0,-1.0,-1.0,-1.0,-1.0,-1.0,-1.0,-1.0
209.5,200.0,761.0,858.0,163.5,0.0,81.5,4.31,35.8,-1.0,-1.0,-1.0,4204.0,660.0,-1.0,-1.0,-1.0,-1.0,-1.0,-1.0,-1.0,-1.0,-1.0
373.0,200.0,781.0,881.0,0.0,0.0,81.5,5.35,54.6,-1.0,-1.0,-1.0,2520.0,1834.0,-1.0,-1.0,-1.0,-1.0,-1.0,-1.0,-1.0,-1.0,-1.0
255.5,200.0,769.0,868.0,81.5,36.0,81.5,7.0,56.8,-1.0,-1.0,-1.0,511.0,359.0,-1.0,-1.0,-1.0,-1.0,-1.0,-1.0,-1.0,-1.0,-1.0
228.0,182.0,1100.0,770.0,0.0,0.0,228.0,0.0,43.0,3.88,-1.0,23.7,-1.0,-1.0,-1.0,-1.0,-1.0,-1.0,-1.0,-1.0,-1.0,-1.0,-1.0
228.0,182.0,1100.0,770.0,0.0,23.0,228.0,1.82,46.0,4.5,-1.0,26.7,-1.0,-1.0,-1.0,-1.0,-1.0,-1.0,-1.0,-1.0,-1.0,-1.0,-1.0
228.0,182.0,1100.0,770.0,0.0,46.0,182.0,2.58,49.5,4.45,-1.0,29.0,-1.0,-1.0,-1.0,-1.0,-1.0,-1.0,-1.0,-1.0,-1.0,-1.0,-1.0
228.0,182.0,1100.0,770.0,0.0,68.0,159.0,2.8,58.0,4.9,-1.0,26.8,-1.0,-1.0,-1.0,-1.0,-1.0,-1.0,-1.0,-1.0,-1.0,-1.0,-1.0
674.4,187.4,1058.8,453.3,75.0,0.0,0.0,3.4,64.0,-1.0,-1.0,-1.0,900.0,-1.0,-1.0,397.0,470.0,-1.0,580.0,-1.0,-1.0,-1.0,-1.0
594.4,185.8,1049.4,449.3,148.6,0.0,0.0,3.0,65.0,-1.0,-1.0,-1.0,886.0,-1.0,-1.0,376.0,460.0,-1.0,550.0,-1.0,-1.0,-1.0,-1.0
515.7,184.2,1040.5,445.5,221.0,0.0,0.0,2.3,62.0,-1.0,-1.0,-1.0,902.0,-1.0,-1.0,344.0,440.0,-1.0,500.0,-1.0,-1.0,-1.0,-1.0
438.2,182.6,1031.4,441.6,292.1,0.0,0.0,2.0,58.0,-1.0,-1.0,-1.0,959.0,-1.0,-1.0,300.0,400.0,-1.0,455.0,-1.0,-1.0,-1.0,-1.0
362.0,181.0,1022.4,437.7,362.0,0.0,0.0,1.8,44.0,-1.0,-1.0,-1.0,988.0,-1.0,-1.0,298.0,370.0,-1.0,415.0,-1.0,-1.0,-1.0,-1.0
440.0,198.0,797.5,962.5,0.0,110.0,0.0,8.25,45.1,-1.0,-1.0,-1.0,-1.0,-1.0,-1.0,-1.0,-1.0,-1.0,-1.0,-1.0,-1.0,-1.0,-1.0
385.0,198.0,797.5,962.5,55.0,110.0,0.0,8.25,46.5,-1.0,-1.0,-1.0,-1.0,-1.0,-1.0,-1.0,-1.0,-1.0,-1.0,-1.0,-1.0,-1.0,-1.0
470.0,175.0,1203.0,647.0,0.0,30.0,0.0,9.78,55.25,-1.0,-1.0,35.5,-1.0,-1.0,-1.0,-1.0,-1.0,-1.0,-1.0,-1.0,-1.0,-1.0,-1.0
450.0,175.0,1203.0,647.0,0.0,50.0,0.0,11.71,57.38,-1.0,-1.0,37.0,-1.0,-1.0,-1.0,-1.0,-1.0,-1.0,-1.0,-1.0,-1.0,-1.0,-1.0
425.0,175.0,1203.0,647.0,0.0,75.0,0.0,13.34,59.5,-1.0,-1.0,38.1,-1.0,-1.0,-1.0,-1.0,-1.0,-1.0,-1.0,-1.0,-1.0,-1.0,-1.0
426.0,153.0,1169.0,630.0,0.0,22.0,0.0,2.2,51.0,-1.0,-1.0,-1.0,-1.0,-1.0,-1.0,-1.0,-1.0,-1.0,-1.0,-1.0,-1.0,-1.0,-1.0
449.0,142.0,1155.0,622.0,0.0,50.0,0.0,5.0,68.0,-1.0,-1.0,-1.0,-1.0,-1.0,-1.0,-1.0,-1.0,-1.0,-1.0,-1.0,-1.0,-1.0,-1.0
468.0,132.0,1136.0,612.0,0.0,83.0,0.0,8.3,85.0,-1.0,-1.0,-1.0,-1.0,-1.0,-1.0,-1.0,-1.0,-1.0,-1.0,-1.0,-1.0,-1.0,-1.0
478.0,121.0,1119.0,603.0,0.0,120.0,0.0,12.0,102.0,-1.0,-1.0,-1.0,-1.0,-1.0,-1.0,-1.0,-1.0,-1.0,-1.0,-1.0,-1.0,-1.0,-1.0
475.0,135.0,1050.0,725.0,0.0,25.0,0.0,43.0,75.225,-1.0,-1.0,-1.0,-1.0,-1.0,-1.0,-1.0,-1.0,-1.0,-1.0,-1.0,-1.0,-1.0,-1.0
450.0,135.0,1050.0,715.0,0.0,50.0,0.0,43.0,81.175,-1.0,-1.0,-1.0,-1.0,-1.0,-1.0,-1.0,-1.0,-1.0,-1.0,-1.0,-1.0,-1.0,-1.0
425.0,135.0,1050.0,715.0,0.0,75.0,0.0,43.0,85.85,-1.0,-1.0,-1.0,-1.0,-1.0,-1.0,-1.0,-1.0,-1.0,-1.0,-1.0,-1.0,-1.0,-1.0
475.0,150.0,1050.0,685.0,0.0,25.0,0.0,19.0,77.35,-1.0,-1.0,-1.0,-1.0,-1.0,-1.0,-1.0,-1.0,-1.0,-1.0,-1.0,-1.0,-1.0,-1.0
450.0,150.0,1050.0,680.0,0.0,50.0,0.0,19.0,80.75,-1.0,-1.0,-1.0,-1.0,-1.0,-1.0,-1.0,-1.0,-1.0,-1.0,-1.0,-1.0,-1.0,-1.0
425.0,150.0,1050.0,680.0,0.0,75.0,0.0,19.0,83.725,-1.0,-1.0,-1.0,-1.0,-1.0,-1.0,-1.0,-1.0,-1.0,-1.0,-1.0,-1.0,-1.0,-1.0
475.0,165.0,1050.0,690.0,0.0,25.0,0.0,12.0,70.55,-1.0,-1.0,-1.0,-1.0,-1.0,-1.0,-1.0,-1.0,-1.0,-1.0,-1.0,-1.0,-1.0,-1.0
450.0,165.0,1050.0,685.0,0.0,50.0,0.0,12.0,76.075,-1.0,-1.0,-1.0,-1.0,-1.0,-1.0,-1.0,-1.0,-1.0,-1.0,-1.0,-1.0,-1.0,-1.0
425.0,165.0,1050.0,680.0,0.0,75.0,0.0,12.0,75.225,-1.0,-1.0,-1.0,-1.0,-1.0,-1.0,-1.0,-1.0,-1.0,-1.0,-1.0,-1.0,-1.0,-1.0
441.0,164.0,1115.0,653.0,0.0,28.0,0.0,2.9,73.9,-1.0,-1.0,-1.0,-1.0,-1.0,-1.0,-1.0,-1.0,-1.0,-1.0,-1.0,-1.0,-1.0,-1.0
465.0,149.0,1168.0,615.0,0.0,30.0,0.0,3.1,80.3,-1.0,-1.0,-1.0,-1.0,-1.0,-1.0,-1.0,-1.0,-1.0,-1.0,-1.0,-1.0,-1.0,-1.0
450.0,149.0,1168.0,615.0,0.0,45.0,0.0,3.7,84.2,-1.0,-1.0,-1.0,-1.0,-1.0,-1.0,-1.0,-1.0,-1.0,-1.0,-1.0,-1.0,-1.0,-1.0
494.0,135.2,1146.0,667.0,0.0,26.0,0.0,18.2,79.05,6.38,9.8,-1.0,-1.0,-1.0,-1.0,-1.0,-1.0,-1.0,-1.0,-1.0,-1.0,-1.0,-1.0
468.0,135.2,1146.0,667.0,0.0,52.0,0.0,18.2,79.22,6.37,10.4,-1.0,-1.0,-1.0,-1.0,-1.0,-1.0,-1.0,-1.0,-1.0,-1.0,-1.0,-1.0
442.0,135.2,1146.0,667.0,0.0,78.0,0.0,18.2,80.92,6.65,11.9,-1.0,-1.0,-1.0,-1.0,-1.0,-1.0,-1.0,-1.0,-1.0,-1.0,-1.0,-1.0
416.0,135.2,1146.0,667.0,0.0,104.0,0.0,18.2,79.9,6.51,11.1,-1.0,-1.0,-1.0,-1.0,-1.0,-1.0,-1.0,-1.0,-1.0,-1.0,-1.0,-1.0
390.0,135.2,1146.0,667.0,0.0,130.0,0.0,18.2,74.8,5.75,11.0,-1.0,-1.0,-1.0,-1.0,-1.0,-1.0,-1.0,-1.0,-1.0,-1.0,-1.0,-1.0
484.5,153.0,1122.5,653.0,0.0,25.5,0.0,17.85,63.75,5.61,9.03,-1.0,-1.0,-1.0,-1.0,-1.0,-1.0,-1.0,-1.0,-1.0,-1.0,-1.0,-1.0
459.0,153.0,1122.5,653.0,0.0,51.0,0.0,17.85,67.15,6.05,9.5,-1.0,-1.0,-1.0,-1.0,-1.0,-1.0,-1.0,-1.0,-1.0,-1.0,-1.0,-1.0
433.5,153.0,1122.5,653.0,0.0,76.5,0.0,17.85,71.99,6.25,9.95,-1.0,-1.0,-1.0,-1.0,-1.0,-1.0,-1.0,-1.0,-1.0,-1.0,-1.0,-1.0
408.0,153.0,1122.5,653.0,0.0,102.0,0.0,17.85,74.38,6.24,10.95,-1.0,-1.0,-1.0,-1.0,-1.0,-1.0,-1.0,-1.0,-1.0,-1.0,-1.0,-1.0
382.5,153.0,1122.5,653.0,0.0,127.5,0.0,17.85,71.66,5.61,12.5,-1.0,-1.0,-1.0,-1.0,-1.0,-1.0,-1.0,-1.0,-1.0,-1.0,-1.0,-1.0
475.0,170.0,1100.0,640.0,0.0,25.0,0.0,17.5,55.08,5.61,8.75,-1.0,-1.0,-1.0,-1.0,-1.0,-1.0,-1.0,-1.0,-1.0,-1.0,-1.0,-1.0
450.0,170.0,1100.0,640.0,0.0,50.0,0.0,17.5,61.2,5.71,8.85,-1.0,-1.0,-1.0,-1.0,-1.0,-1.0,-1.0,-1.0,-1.0,-1.0,-1.0,-1.0
425.0,170.0,1100.0,640.0,0.0,75.0,0.0,17.5,64.01,5.75,9.75,-1.0,-1.0,-1.0,-1.0,-1.0,-1.0,-1.0,-1.0,-1.0,-1.0,-1.0,-1.0
400.0,170.0,1100.0,640.0,0.0,100.0,0.0,17.5,68.85,6.05,10.87,-1.0,-1.0,-1.0,-1.0,-1.0,-1.0,-1.0,-1.0,-1.0,-1.0,-1.0,-1.0
375.0,170.0,1100.0,640.0,0.0,125.0,0.0,17.5,66.98,5.85,8.75,-1.0,-1.0,-1.0,-1.0,-1.0,-1.0,-1.0,-1.0,-1.0,-1.0,-1.0,-1.0
465.5,186.2,1078.0,628.0,0.0,24.5,0.0,17.15,51.0,4.51,7.21,-1.0,-1.0,-1.0,-1.0,-1.0,-1.0,-1.0,-1.0,-1.0,-1.0,-1.0,-1.0
441.0,186.2,1078.0,628.0,0.0,49.0,0.0,17.15,56.1,5.17,7.6,-1.0,-1.0,-1.0,-1.0,-1.0,-1.0,-1.0,-1.0,-1.0,-1.0,-1.0,-1.0
416.5,186.2,1078.0,628.0,0.0,73.5,0.0,17.15,57.375,5.2,9.0,-1.0,-1.0,-1.0,-1.0,-1.0,-1.0,-1.0,-1.0,-1.0,-1.0,-1.0,-1.0
392.0,186.2,1078.0,628.0,0.0,98.0,0.0,17.15,58.65,5.21,9.1,-1.0,-1.0,-1.0,-1.0,-1.0,-1.0,-1.0,-1.0,-1.0,-1.0,-1.0,-1.0
367.5,186.2,1078.0,628.0,0.0,122.5,0.0,17.15,60.95,5.25,9.36,-1.0,-1.0,-1.0,-1.0,-1.0,-1.0,-1.0,-1.0,-1.0,-1.0,-1.0,-1.0
343.0,186.2,1078.0,628.0,0.0,147.0,0.0,17.15,57.8,4.85,7.96,-1.0,-1.0,-1.0,-1.0,-1.0,-1.0,-1.0,-1.0,-1.0,-1.0,-1.0,-1.0
456.0,201.6,1058.0,616.0,0.0,24.0,0.0,16.8,42.67,4.4,6.8,-1.0,-1.0,-1.0,-1.0,-1.0,-1.0,-1.0,-1.0,-1.0,-1.0,-1.0,-1.0
432.0,201.6,1058.0,616.0,0.0,48.0,0.0,16.8,48.88,4.45,6.95,-1.0,-1.0,-1.0,-1.0,-1.0,-1.0,-1.0,-1.0,-1.0,-1.0,-1.0,-1.0
408.0,201.6,1058.0,616.0,0.0,72.0,0.0,16.8,51.0,4.5,7.4,-1.0,-1.0,-1.0,-1.0,-1.0,-1.0,-1.0,-1.0,-1.0,-1.0,-1.0,-1.0
384.0,201.6,1058.0,616.0,0.0,96.0,0.0,16.8,53.13,4.54,7.48,-1.0,-1.0,-1.0,-1.0,-1.0,-1.0,-1.0,-1.0,-1.0,-1.0,-1.0,-1.0
360.0,201.6,1058.0,616.0,0.0,120.0,0.0,16.8,54.23,4.51,8.34,-1.0,-1.0,-1.0,-1.0,-1.0,-1.0,-1.0,-1.0,-1.0,-1.0,-1.0,-1.0
336.0,201.6,1058.0,616.0,0.0,144.0,0.0,16.8,44.03,4.35,6.75,-1.0,-1.0,-1.0,-1.0,-1.0,-1.0,-1.0,-1.0,-1.0,-1.0,-1.0,-1.0
720.0,231.0,710.0,730.0,0.0,80.0,0.0,33.0,92.91,-1.0,-1.0,51.3,-1.0,-1.0,-1.0,-1.0,-1.0,-1.0,-1.0,-1.0,-1.0,-1.0,-1.0
640.0,252.0,710.0,730.0,0.0,160.0,0.0,33.0,86.11,-1.0,-1.0,55.0,-1.0,-1.0,-1.0,-1.0,-1.0,-1.0,-1.0,-1.0,-1.0,-1.0,-1.0
560.0,273.0,710.0,730.0,0.0,240.0,0.0,33.0,83.05,-1.0,-1.0,55.9,-1.0,-1.0,-1.0,-1.0,-1.0,-1.0,-1.0,-1.0,-1.0,-1.0,-1.0
720.0,197.0,710.0,730.0,80.0,0.0,0.0,34.0,90.61,-1.0,-1.0,52.1,-1.0,-1.0,-1.0,-1.0,-1.0,-1.0,-1.0,-1.0,-1.0,-1.0,-1.0
640.0,185.0,710.0,730.0,160.0,0.0,0.0,32.0,102.68,-1.0,-1.0,56.2,-1.0,-1.0,-1.0,-1.0,-1.0,-1.0,-1.0,-1.0,-1.0,-1.0,-1.0
560.0,172.0,710.0,730.0,240.0,0.0,0.0,30.0,106.51,-1.0,-1.0,56.4,-1.0,-1.0,-1.0,-1.0,-1.0,-1.0,-1.0,-1.0,-1.0,-1.0,-1.0
275.0,176.0,504.0,900.0,275.0,0.0,0.0,5.5,25.5,1.98,2.7,-1.0,-1.0,-1.0,-1.0,200.0,300.0,500.0,497.0,-1.0,-1.0,-1.0,-1.0
160.7,162.1,1090.0,804.0,127.4,0.0,0.0,7.8,27.41,-1.0,-1.0,-1.0,-1.0,-1.0,-1.0,-1.0,-1.0,-1.0,-1.0,-1.0,-1.0,-1.0,-1.0
212.1,184.2,1057.6,779.3,125.6,0.0,0.0,5.7,21.81,-1.0,-1.0,-1.0,-1.0,-1.0,-1.0,-1.0,-1.0,-1.0,-1.0,-1.0,-1.0,-1.0,-1.0
165.0,163.8,1005.6,900.9,124.8,0.0,0.0,0.0,26.11,-1.0,-1.0,-1.0,-1.0,-1.0,-1.0,-1.0,-1.0,-1.0,-1.0,-1.0,-1.0,-1.0,-1.0
190.3,165.3,1079.0,798.9,124.8,0.0,0.0,9.9,26.67,-1.0,-1.0,-1.0,-1.0,-1.0,-1.0,-1.0,-1.0,-1.0,-1.0,-1.0,-1.0,-1.0,-1.0
250.0,192.8,948.9,857.2,124.8,0.0,0.0,5.3,28.21,-1.0,-1.0,-1.0,-1.0,-1.0,-1.0,-1.0,-1.0,-1.0,-1.0,-1.0,-1.0,-1.0,-1.0
213.5,159.2,1043.6,771.9,124.8,0.0,0.0,11.7,44.61,-1.0,-1.0,-1.0,-1.0,-1.0,-1.0,-1.0,-1.0,-1.0,-1.0,-1.0,-1.0,-1.0,-1.0
194.7,171.5,998.0,901.8,124.8,0.0,0.0,7.5,39.27,-1.0,-1.0,-1.0,-1.0,-1.0,-1.0,-1.0,-1.0,-1.0,-1.0,-1.0,-1.0,-1.0,-1.0
251.4,192.9,1043.6,754.3,124.8,0.0,0.0,5.8,36.99,-1.0,-1.0,-1.0,-1.0,-1.0,-1.0,-1.0,-1.0,-1.0,-1.0,-1.0,-1.0,-1.0,-1.0
310.0,189.9,936.2,712.2,124.8,0.0,0.0,0.0,40.94,-1.0,-1.0,-1.0,-1.0,-1.0,-1.0,-1.0,-1.0,-1.0,-1.0,-1.0,-1.0,-1.0,-1.0
307.0,193.5,968.0,799.5,124.8,0.0,0.0,0.0,29.33,-1.0,-1.0,-1.0,-1.0,-1.0,-1.0,-1.0,-1.0,-1.0,-1.0,-1.0,-1.0,-1.0,-1.0
290.0,192.2,936.0,755.0,124.8,0.0,0.0,0.0,46.29,-1.0,-1.0,-1.0,-1.0,-1.0,-1.0,-1.0,-1.0,-1.0,-1.0,-1.0,-1.0,-1.0,-1.0
295.0,185.3,1069.0,769.4,124.8,0.0,0.0,0.0,27.19,-1.0,-1.0,-1.0,-1.0,-1.0,-1.0,-1.0,-1.0,-1.0,-1.0,-1.0,-1.0,-1.0,-1.0
238.0,185.2,1118.0,789.0,124.8,0.0,0.0,0.0,16.84,-1.0,-1.0,-1.0,-1.0,-1.0,-1.0,-1.0,-1.0,-1.0,-1.0,-1.0,-1.0,-1.0,-1.0
302.0,202.7,974.0,817.0,124.8,0.0,0.0,0.0,26.11,-1.0,-1.0,-1.0,-1.0,-1.0,-1.0,-1.0,-1.0,-1.0,-1.0,-1.0,-1.0,-1.0,-1.0
312.5,182.4,1040.0,734.0,124.6,0.0,0.0,0.0,40.08,-1.0,-1.0,-1.0,-1.0,-1.0,-1.0,-1.0,-1.0,-1.0,-1.0,-1.0,-1.0,-1.0,-1.0
220.9,142.5,896.0,896.0,124.8,0.0,0.0,0.0,72.11,-1.0,-1.0,-1.0,-1.0,-1.0,-1.0,-1.0,-1.0,-1.0,-1.0,-1.0,-1.0,-1.0,-1.0
144.0,158.2,943.0,844.0,124.8,0.0,0.0,18.0,17.42,-1.0,-1.0,-1.0,-1.0,-1.0,-1.0,-1.0,-1.0,-1.0,-1.0,-1.0,-1.0,-1.0,-1.0
148.0,158.4,1002.0,830.0,124.8,0.0,0.0,16.0,19.95,-1.0,-1.0,-1.0,-1.0,-1.0,-1.0,-1.0,-1.0,-1.0,-1.0,-1.0,-1.0,-1.0,-1.0
326.0,199.1,801.0,792.0,124.6,0.0,0.0,11.0,39.78,-1.0,-1.0,-1.0,-1.0,-1.0,-1.0,-1.0,-1.0,-1.0,-1.0,-1.0,-1.0,-1.0,-1.0
290.0,220.5,898.0,713.0,124.8,0.0,0.0,11.0,9.59,-1.0,-1.0,-1.0,-1.0,-1.0,-1.0,-1.0,-1.0,-1.0,-1.0,-1.0,-1.0,-1.0,-1.0
299.8,211.5,878.2,727.6,124.8,0.0,0.0,9.9,25.81,-1.0,-1.0,-1.0,-1.0,-1.0,-1.0,-1.0,-1.0,-1.0,-1.0,-1.0,-1.0,-1.0,-1.0
148.1,159.2,1001.8,830.1,124.6,0.0,0.0,16.1,18.98,-1.0,-1.0,-1.0,-1.0,-1.0,-1.0,-1.0,-1.0,-1.0,-1.0,-1.0,-1.0,-1.0,-1.0
326.5,193.3,801.1,792.5,124.8,0.0,0.0,10.8,35.61,-1.0,-1.0,-1.0,-1.0,-1.0,-1.0,-1.0,-1.0,-1.0,-1.0,-1.0,-1.0,-1.0,-1.0
276.4,217.4,897.7,712.9,124.8,0.0,0.0,11.0,9.55,-1.0,-1.0,-1.0,-1.0,-1.0,-1.0,-1.0,-1.0,-1.0,-1.0,-1.0,-1.0,-1.0,-1.0
150.7,164.6,1074.5,687.0,124.8,0.0,0.0,15.6,15.44,-1.0,-1.0,-1.0,-1.0,-1.0,-1.0,-1.0,-1.0,-1.0,-1.0,-1.0,-1.0,-1.0,-1.0
190.8,185.1,979.5,811.0,124.8,0.0,0.0,11.1,15.21,-1.0,-1.0,-1.0,-1.0,-1.0,-1.0,-1.0,-1.0,-1.0,-1.0,-1.0,-1.0,-1.0,-1.0
190.9,168.2,991.2,784.0,124.8,0.0,0.0,11.6,18.66,-1.0,-1.0,-1.0,-1.0,-1.0,-1.0,-1.0,-1.0,-1.0,-1.0,-1.0,-1.0,-1.0,-1.0
188.7,182.4,1023.3,732.0,124.8,0.0,0.0,11.7,20.01,-1.0,-1.0,-1.0,-1.0,-1.0,-1.0,-1.0,-1.0,-1.0,-1.0,-1.0,-1.0,-1.0,-1.0
298.1,189.4,879.0,815.0,124.6,0.0,0.0,6.1,41.64,-1.0,-1.0,-1.0,-1.0,-1.0,-1.0,-1.0,-1.0,-1.0,-1.0,-1.0,-1.0,-1.0,-1.0
318.9,212.7,860.5,725.0,124.8,0.0,0.0,5.7,36.09,-1.0,-1.0,-1.0,-1.0,-1.0,-1.0,-1.0,-1.0,-1.0,-1.0,-1.0,-1.0,-1.0,-1.0
355.9,196.3,801.4,769.0,124.5,0.0,0.0,11.0,36.27,-1.0,-1.0,-1.0,-1.0,-1.0,-1.0,-1.0,-1.0,-1.0,-1.0,-1.0,-1.0,-1.0,-1.0
199.8,185.4,849.3,856.5,124.8,0.0,0.0,12.6,18.01,-1.0,-1.0,-1.0,-1.0,-1.0,-1.0,-1.0,-1.0,-1.0,-1.0,-1.0,-1.0,-1.0,-1.0
278.7,170.3,925.3,782.0,124.8,0.0,0.0,10.1,41.16,-1.0,-1.0,-1.0,-1.0,-1.0,-1.0,-1.0,-1.0,-1.0,-1.0,-1.0,-1.0,-1.0,-1.0
425.0,140.0,1041.0,740.0,50.0,25.0,0.0,2.5,61.97,-1.0,-1.0,-1.0,-1.0,-1.0,-1.0,-1.0,-1.0,-1.0,-1.0,-1.0,-1.0,-1.0,-1.0
350.0,140.0,948.0,790.0,100.0,50.0,0.0,3.0,65.28,-1.0,-1.0,-1.0,-1.0,-1.0,-1.0,-1.0,-1.0,-1.0,-1.0,-1.0,-1.0,-1.0,-1.0
275.0,140.0,887.0,870.0,150.0,75.0,0.0,3.0,62.14,-1.0,-1.0,-1.0,-1.0,-1.0,-1.0,-1.0,-1.0,-1.0,-1.0,-1.0,-1.0,-1.0,-1.0
400.0,160.0,999.0,710.0,100.0,0.0,0.0,2.0,52.28,-1.0,-1.0,-1.0,-1.0,-1.0,-1.0,-1.0,-1.0,-1.0,-1.0,-1.0,-1.0,-1.0,-1.0
325.0,160.0,1101.0,660.0,150.0,25.0,0.0,2.0,50.92,-1.0,-1.0,-1.0,-1.0,-1.0,-1.0,-1.0,-1.0,-1.0,-1.0,-1.0,-1.0,-1.0,-1.0
450.0,160.0,876.0,860.0,0.0,50.0,0.0,2.0,60.86,-1.0,-1.0,-1.0,-1.0,-1.0,-1.0,-1.0,-1.0,-1.0,-1.0,-1.0,-1.0,-1.0,-1.0
375.0,160.0,948.0,790.0,50.0,75.0,0.0,2.25,61.37,-1.0,-1.0,-1.0,-1.0,-1.0,-1.0,-1.0,-1.0,-1.0,-1.0,-1.0,-1.0,-1.0,-1.0
350.0,180.0,937.0,790.0,150.0,0.0,0.0,1.0,45.31,-1.0,-1.0,-1.0,-1.0,-1.0,-1.0,-1.0,-1.0,-1.0,-1.0,-1.0,-1.0,-1.0,-1.0
375.0,180.0,876.0,860.0,100.0,25.0,0.0,1.0,55.42,-1.0,-1.0,-1.0,-1.0,-1.0,-1.0,-1.0,-1.0,-1.0,-1.0,-1.0,-1.0,-1.0,-1.0
400.0,180.0,1090.0,660.0,50.0,50.0,0.0,1.0,54.4,-1.0,-1.0,-1.0,-1.0,-1.0,-1.0,-1.0,-1.0,-1.0,-1.0,-1.0,-1.0,-1.0,-1.0
425.0,180.0,999.0,710.0,0.0,75.0,0.0,1.25,55.51,-1.0,-1.0,-1.0,-1.0,-1.0,-1.0,-1.0,-1.0,-1.0,-1.0,-1.0,-1.0,-1.0,-1.0
450.0,200.0,846.0,830.0,50.0,0.0,0.0,0.75,42.59,-1.0,-1.0,-1.0,-1.0,-1.0,-1.0,-1.0,-1.0,-1.0,-1.0,-1.0,-1.0,-1.0,-1.0
475.0,200.0,937.0,780.0,0.0,25.0,0.0,0.75,45.47,-1.0,-1.0,-1.0,-1.0,-1.0,-1.0,-1.0,-1.0,-1.0,-1.0,-1.0,-1.0,-1.0,-1.0
300.0,200.0,988.0,710.0,150.0,50.0,0.0,0.75,40.46,-1.0,-1.0,-1.0,-1.0,-1.0,-1.0,-1.0,-1.0,-1.0,-1.0,-1.0,-1.0,-1.0,-1.0
325.0,200.0,1050.0,630.0,100.0,75.0,0.0,1.0,40.89,-1.0,-1.0,-1.0,-1.0,-1.0,-1.0,-1.0,-1.0,-1.0,-1.0,-1.0,-1.0,-1.0,-1.0
155.0,194.0,880.0,699.0,143.0,0.0,184.0,9.0,28.99,-1.0,-1.0,-1.0,-1.0,-1.0,-1.0,-1.0,-1.0,-1.0,-1.0,-1.0,-1.0,-1.0,-1.0
151.8,167.5,944.0,694.6,138.7,0.0,178.1,18.3,36.35,-1.0,-1.0,-1.0,-1.0,-1.0,-1.0,-1.0,-1.0,-1.0,-1.0,-1.0,-1.0,-1.0,-1.0
167.0,185.0,898.0,636.0,195.0,0.0,187.0,7.0,23.89,-1.0,-1.0,-1.0,-1.0,-1.0,-1.0,-1.0,-1.0,-1.0,-1.0,-1.0,-1.0,-1.0,-1.0
132.0,179.0,867.0,736.0,161.0,0.0,207.0,5.0,33.3,-1.0,-1.0,-1.0,-1.0,-1.0,-1.0,-1.0,-1.0,-1.0,-1.0,-1.0,-1.0,-1.0,-1.0
255.0,189.0,919.0,749.0,77.0,0.0,99.0,6.0,33.8,-1.0,-1.0,-1.0,-1.0,-1.0,-1.0,-1.0,-1.0,-1.0,-1.0,-1.0,-1.0,-1.0,-1.0
178.0,179.9,1007.3,746.8,118.6,0.0,129.8,3.6,39.16,-1.0,-1.0,-1.0,-1.0,-1.0,-1.0,-1.0,-1.0,-1.0,-1.0,-1.0,-1.0,-1.0,-1.0
167.0,164.0,1007.3,770.1,167.0,0.0,75.4,7.9,41.41,-1.0,-1.0,-1.0,-1.0,-1.0,-1.0,-1.0,-1.0,-1.0,-1.0,-1.0,-1.0,-1.0,-1.0
149.0,183.0,953.0,780.0,92.0,0.0,118.0,7.0,23.52,-1.0,-1.0,-1.0,-1.0,-1.0,-1.0,-1.0,-1.0,-1.0,-1.0,-1.0,-1.0,-1.0,-1.0
309.9,167.8,913.9,651.2,111.2,0.0,142.8,22.1,38.22,-1.0,-1.0,-1.0,-1.0,-1.0,-1.0,-1.0,-1.0,-1.0,-1.0,-1.0,-1.0,-1.0,-1.0
237.0,247.0,853.0,695.0,71.0,0.0,92.0,6.0,28.63,-1.0,-1.0,-1.0,-1.0,-1.0,-1.0,-1.0,-1.0,-1.0,-1.0,-1.0,-1.0,-1.0,-1.0
252.0,194.0,835.0,821.0,76.0,0.0,97.0,8.0,33.4,-1.0,-1.0,-1.0,-1.0,-1.0,-1.0,-1.0,-1.0,-1.0,-1.0,-1.0,-1.0,-1.0,-1.0
397.0,167.0,967.0,633.0,158.0,0.0,17.2,20.8,55.65,-1.0,-1.0,-1.0,-1.0,-1.0,-1.0,-1.0,-1.0,-1.0,-1.0,-1.0,-1.0,-1.0,-1.0
158.6,175.1,953.3,719.7,116.0,0.0,148.9,15.0,27.68,-1.0,-1.0,-1.0,-1.0,-1.0,-1.0,-1.0,-1.0,-1.0,-1.0,-1.0,-1.0,-1.0,-1.0
160.0,182.0,824.0,879.0,122.0,0.0,128.0,6.4,39.4,-1.0,-1.0,-1.0,-1.0,-1.0,-1.0,-1.0,-1.0,-1.0,-1.0,-1.0,-1.0,-1.0,-1.0
387.0,157.0,938.0,845.0,94.0,0.0,20.0,13.9,46.68,-1.0,-1.0,-1.0,-1.0,-1.0,-1.0,-1.0,-1.0,-1.0,-1.0,-1.0,-1.0,-1.0,-1.0
162.0,202.0,820.0,680.0,164.0,0.0,214.0,10.0,30.65,-1.0,-1.0,-1.0,-1.0,-1.0,-1.0,-1.0,-1.0,-1.0,-1.0,-1.0,-1.0,-1.0,-1.0
262.0,195.0,895.0,733.0,86.0,0.0,111.0,5.0,33.72,-1.0,-1.0,-1.0,-1.0,-1.0,-1.0,-1.0,-1.0,-1.0,-1.0,-1.0,-1.0,-1.0,-1.0
218.2,140.8,1075.7,792.7,123.8,0.0,54.6,11.9,55.51,-1.0,-1.0,-1.0,-1.0,-1.0,-1.0,-1.0,-1.0,-1.0,-1.0,-1.0,-1.0,-1.0,-1.0
387.0,157.0,938.0,845.0,94.0,0.0,20.0,11.6,46.68,-1.0,-1.0,-1.0,-1.0,-1.0,-1.0,-1.0,-1.0,-1.0,-1.0,-1.0,-1.0,-1.0,-1.0
160.0,203.0,829.0,710.0,146.0,0.0,188.0,11.0,32.84,-1.0,-1.0,-1.0,-1.0,-1.0,-1.0,-1.0,-1.0,-1.0,-1.0,-1.0,-1.0,-1.0,-1.0
252.1,193.8,835.5,821.4,75.6,0.0,97.1,8.3,33.4,-1.0,-1.0,-1.0,-1.0,-1.0,-1.0,-1.0,-1.0,-1.0,-1.0,-1.0,-1.0,-1.0,-1.0
446.0,162.0,967.0,712.0,79.0,0.0,24.0,11.6,44.42,-1.0,-1.0,-1.0,-1.0,-1.0,-1.0,-1.0,-1.0,-1.0,-1.0,-1.0,-1.0,-1.0,-1.0
446.0,162.0,967.0,712.0,79.0,0.0,24.0,11.6,57.03,-1.0,-1.0,-1.0,-1.0,-1.0,-1.0,-1.0,-1.0,-1.0,-1.0,-1.0,-1.0,-1.0,-1.0
276.0,180.0,870.0,768.0,90.0,0.0,116.0,9.0,44.28,-1.0,-1.0,-1.0,-1.0,-1.0,-1.0,-1.0,-1.0,-1.0,-1.0,-1.0,-1.0,-1.0,-1.0
359.0,154.0,942.0,801.0,141.0,0.0,19.0,10.9,59.49,-1.0,-1.0,-1.0,-1.0,-1.0,-1.0,-1.0,-1.0,-1.0,-1.0,-1.0,-1.0,-1.0,-1.0
159.0,201.0,848.0,669.0,161.0,0.0,209.0,7.0,30.88,-1.0,-1.0,-1.0,-1.0,-1.0,-1.0,-1.0,-1.0,-1.0,-1.0,-1.0,-1.0,-1.0,-1.0
136.4,171.6,922.6,764.4,125.8,0.0,161.6,10.4,29.07,-1.0,-1.0,-1.0,-1.0,-1.0,-1.0,-1.0,-1.0,-1.0,-1.0,-1.0,-1.0,-1.0,-1.0
184.0,213.0,923.0,623.0,190.0,0.0,86.0,6.0,22.93,-1.0,-1.0,-1.0,-1.0,-1.0,-1.0,-1.0,-1.0,-1.0,-1.0,-1.0,-1.0,-1.0,-1.0
136.0,199.0,847.0,783.0,98.0,0.0,196.0,6.0,26.97,-1.0,-1.0,-1.0,-1.0,-1.0,-1.0,-1.0,-1.0,-1.0,-1.0,-1.0,-1.0,-1.0,-1.0
144.0,192.0,814.0,805.0,133.0,0.0,170.0,8.0,29.87,-1.0,-1.0,-1.0,-1.0,-1.0,-1.0,-1.0,-1.0,-1.0,-1.0,-1.0,-1.0,-1.0,-1.0
149.0,192.0,935.0,623.0,194.0,0.0,153.0,8.0,24.58,-1.0,-1.0,-1.0,-1.0,-1.0,-1.0,-1.0,-1.0,-1.0,-1.0,-1.0,-1.0,-1.0,-1.0
213.8,181.7,1066.0,785.5,24.5,0.0,98.1,6.7,40.23,-1.0,-1.0,-1.0,-1.0,-1.0,-1.0,-1.0,-1.0,-1.0,-1.0,-1.0,-1.0,-1.0,-1.0
259.9,170.6,935.7,762.9,78.4,0.0,100.6,10.4,49.77,-1.0,-1.0,-1.0,-1.0,-1.0,-1.0,-1.0,-1.0,-1.0,-1.0,-1.0,-1.0,-1.0,-1.0
236.9,246.9,852.9,695.4,71.5,0.0,91.7,6.0,28.63,-1.0,-1.0,-1.0,-1.0,-1.0,-1.0,-1.0,-1.0,-1.0,-1.0,-1.0,-1.0,-1.0,-1.0
162.0,178.8,838.1,741.4,148.1,0.0,190.1,18.8,33.76,-1.0,-1.0,-1.0,-1.0,-1.0,-1.0,-1.0,-1.0,-1.0,-1.0,-1.0,-1.0,-1.0,-1.0
277.0,190.6,946.5,665.6,91.0,0.0,116.8,7.0,43.58,-1.0,-1.0,-1.0,-1.0,-1.0,-1.0,-1.0,-1.0,-1.0,-1.0,-1.0,-1.0,-1.0,-1.0
143.0,191.0,967.0,643.0,143.0,0.0,169.0,8.0,29.72,-1.0,-1.0,-1.0,-1.0,-1.0,-1.0,-1.0,-1.0,-1.0,-1.0,-1.0,-1.0,-1.0,-1.0
153.0,178.0,867.0,824.0,113.0,0.0,145.0,8.0,26.23,-1.0,-1.0,-1.0,-1.0,-1.0,-1.0,-1.0,-1.0,-1.0,-1.0,-1.0,-1.0,-1.0,-1.0
491.0,210.0,882.0,699.0,123.0,0.0,26.0,3.9,55.55,-1.0,-1.0,-1.0,-1.0,-1.0,-1.0,-1.0,-1.0,-1.0,-1.0,-1.0,-1.0,-1.0,-1.0
143.7,191.6,814.1,805.3,132.6,0.0,170.2,8.5,29.87,-1.0,-1.0,-1.0,-1.0,-1.0,-1.0,-1.0,-1.0,-1.0,-1.0,-1.0,-1.0,-1.0,-1.0
298.0,201.0,878.0,655.0,107.0,0.0,137.0,6.0,53.52,-1.0,-1.0,-1.0,-1.0,-1.0,-1.0,-1.0,-1.0,-1.0,-1.0,-1.0,-1.0,-1.0,-1.0
173.8,172.3,1007.2,746.6,159.9,0.0,93.4,9.7,37.81,-1.0,-1.0,-1.0,-1.0,-1.0,-1.0,-1.0,-1.0,-1.0,-1.0,-1.0,-1.0,-1.0,-1.0
136.0,172.0,923.0,764.0,126.0,0.0,162.0,10.0,29.07,-1.0,-1.0,-1.0,-1.0,-1.0,-1.0,-1.0,-1.0,-1.0,-1.0,-1.0,-1.0,-1.0,-1.0
149.0,193.0,892.0,780.0,109.0,0.0,139.0,6.0,23.69,-1.0,-1.0,-1.0,-1.0,-1.0,-1.0,-1.0,-1.0,-1.0,-1.0,-1.0,-1.0,-1.0,-1.0
172.4,156.8,1006.3,856.4,172.4,0.0,13.6,4.1,33.69,-1.0,-1.0,-1.0,-1.0,-1.0,-1.0,-1.0,-1.0,-1.0,-1.0,-1.0,-1.0,-1.0,-1.0
266.0,178.0,910.0,745.0,87.0,0.0,112.0,10.0,39.42,-1.0,-1.0,-1.0,-1.0,-1.0,-1.0,-1.0,-1.0,-1.0,-1.0,-1.0,-1.0,-1.0,-1.0
297.8,201.3,878.4,655.3,106.9,0.0,137.2,6.0,53.52,-1.0,-1.0,-1.0,-1.0,-1.0,-1.0,-1.0,-1.0,-1.0,-1.0,-1.0,-1.0,-1.0,-1.0
168.0,121.8,1058.7,780.1,163.8,0.0,42.1,5.7,24.24,-1.0,-1.0,-1.0,-1.0,-1.0,-1.0,-1.0,-1.0,-1.0,-1.0,-1.0,-1.0,-1.0,-1.0
446.0,162.0,967.0,712.0,79.0,0.0,24.0,10.3,53.39,-1.0,-1.0,-1.0,-1.0,-1.0,-1.0,-1.0,-1.0,-1.0,-1.0,-1.0,-1.0,-1.0,-1.0
277.0,191.0,946.0,666.0,91.0,0.0,117.0,7.0,43.57,-1.0,-1.0,-1.0,-1.0,-1.0,-1.0,-1.0,-1.0,-1.0,-1.0,-1.0,-1.0,-1.0,-1.0
155.2,193.8,879.6,698.5,143.2,0.0,183.9,9.2,28.99,-1.0,-1.0,-1.0,-1.0,-1.0,-1.0,-1.0,-1.0,-1.0,-1.0,-1.0,-1.0,-1.0,-1.0
334.0,189.0,967.0,633.0,158.0,0.0,17.6,15.3,44.33,-1.0,-1.0,-1.0,-1.0,-1.0,-1.0,-1.0,-1.0,-1.0,-1.0,-1.0,-1.0,-1.0,-1.0
261.9,195.4,895.2,732.6,86.1,0.0,110.5,5.0,33.72,-1.0,-1.0,-1.0,-1.0,-1.0,-1.0,-1.0,-1.0,-1.0,-1.0,-1.0,-1.0,-1.0,-1.0
264.5,195.5,832.6,790.4,86.5,0.0,111.0,5.9,41.54,-1.0,-1.0,-1.0,-1.0,-1.0,-1.0,-1.0,-1.0,-1.0,-1.0,-1.0,-1.0,-1.0,-1.0
162.0,216.0,822.0,638.0,172.0,0.0,207.0,10.0,39.84,-1.0,-1.0,-1.0,-1.0,-1.0,-1.0,-1.0,-1.0,-1.0,-1.0,-1.0,-1.0,-1.0,-1.0
275.0,162.0,830.0,765.0,120.0,0.0,180.0,10.4,76.24,-1.0,-1.0,-1.0,-1.0,-1.0,-1.0,-1.0,-1.0,-1.0,-1.0,-1.0,-1.0,-1.0,-1.0
280.0,172.0,825.0,805.0,100.0,0.0,129.0,9.0,52.82,-1.0,-1.0,-1.0,-1.0,-1.0,-1.0,-1.0,-1.0,-1.0,-1.0,-1.0,-1.0,-1.0,-1.0
310.0,168.0,914.0,651.0,111.0,0.0,143.0,22.0,33.69,-1.0,-1.0,-1.0,-1.0,-1.0,-1.0,-1.0,-1.0,-1.0,-1.0,-1.0,-1.0,-1.0,-1.0
446.0,162.0,967.0,712.0,79.0,0.0,24.0,11.6,51.02,-1.0,-1.0,-1.0,-1.0,-1.0,-1.0,-1.0,-1.0,-1.0,-1.0,-1.0,-1.0,-1.0,-1.0
261.0,201.0,864.0,761.0,78.0,0.0,100.0,9.0,32.4,-1.0,-1.0,-1.0,-1.0,-1.0,-1.0,-1.0,-1.0,-1.0,-1.0,-1.0,-1.0,-1.0,-1.0
145.0,184.0,833.0,880.0,119.0,0.0,116.0,5.7,29.16,-1.0,-1.0,-1.0,-1.0,-1.0,-1.0,-1.0,-1.0,-1.0,-1.0,-1.0,-1.0,-1.0,-1.0
424.0,168.0,822.0,750.0,132.0,0.0,22.0,8.9,72.1,-1.0,-1.0,-1.0,-1.0,-1.0,-1.0,-1.0,-1.0,-1.0,-1.0,-1.0,-1.0,-1.0,-1.0
284.0,179.0,842.0,801.0,141.0,0.0,15.0,5.5,43.73,-1.0,-1.0,-1.0,-1.0,-1.0,-1.0,-1.0,-1.0,-1.0,-1.0,-1.0,-1.0,-1.0,-1.0
260.0,171.0,936.0,763.0,78.0,0.0,101.0,10.0,49.77,-1.0,-1.0,-1.0,-1.0,-1.0,-1.0,-1.0,-1.0,-1.0,-1.0,-1.0,-1.0,-1.0,-1.0
153.1,178.5,1001.9,688.7,113.0,0.0,145.0,8.0,25.56,-1.0,-1.0,-1.0,-1.0,-1.0,-1.0,-1.0,-1.0,-1.0,-1.0,-1.0,-1.0,-1.0,-1.0
144.0,178.0,941.0,774.0,106.0,0.0,136.0,7.0,26.14,-1.0,-1.0,-1.0,-1.0,-1.0,-1.0,-1.0,-1.0,-1.0,-1.0,-1.0,-1.0,-1.0,-1.0
355.0,145.0,967.0,871.0,97.0,0.0,19.0,13.1,44.03,-1.0,-1.0,-1.0,-1.0,-1.0,-1.0,-1.0,-1.0,-1.0,-1.0,-1.0,-1.0,-1.0,-1.0
157.0,200.0,819.0,704.0,152.0,0.0,214.0,9.0,33.05,-1.0,-1.0,-1.0,-1.0,-1.0,-1.0,-1.0,-1.0,-1.0,-1.0,-1.0,-1.0,-1.0,-1.0
260.9,200.6,864.5,761.5,78.3,0.0,100.5,8.6,32.4,-1.0,-1.0,-1.0,-1.0,-1.0,-1.0,-1.0,-1.0,-1.0,-1.0,-1.0,-1.0,-1.0,-1.0
149.0,182.9,953.4,780.3,91.7,0.0,117.6,7.1,23.52,-1.0,-1.0,-1.0,-1.0,-1.0,-1.0,-1.0,-1.0,-1.0,-1.0,-1.0,-1.0,-1.0,-1.0
255.3,188.6,919.0,749.3,77.0,0.0,98.8,6.5,33.8,-1.0,-1.0,-1.0,-1.0,-1.0,-1.0,-1.0,-1.0,-1.0,-1.0,-1.0,-1.0,-1.0,-1.0
266.2,177.9,909.7,744.5,87.5,0.0,112.3,10.4,39.42,-1.0,-1.0,-1.0,-1.0,-1.0,-1.0,-1.0,-1.0,-1.0,-1.0,-1.0,-1.0,-1.0,-1.0
152.0,168.0,944.0,695.0,139.0,0.0,178.0,18.0,36.35,-1.0,-1.0,-1.0,-1.0,-1.0,-1.0,-1.0,-1.0,-1.0,-1.0,-1.0,-1.0,-1.0,-1.0
160.2,203.2,828.7,709.7,146.4,0.0,188.0,11.3,35.31,-1.0,-1.0,-1.0,-1.0,-1.0,-1.0,-1.0,-1.0,-1.0,-1.0,-1.0,-1.0,-1.0,-1.0
156.0,221.0,854.0,614.0,187.0,0.0,178.0,7.0,29.41,-1.0,-1.0,-1.0,-1.0,-1.0,-1.0,-1.0,-1.0,-1.0,-1.0,-1.0,-1.0,-1.0,-1.0
143.8,178.1,941.5,774.3,106.2,0.0,136.3,7.5,26.15,-1.0,-1.0,-1.0,-1.0,-1.0,-1.0,-1.0,-1.0,-1.0,-1.0,-1.0,-1.0,-1.0,-1.0
139.9,200.3,916.0,753.4,103.3,0.0,132.6,7.4,36.44,-1.0,-1.0,-1.0,-1.0,-1.0,-1.0,-1.0,-1.0,-1.0,-1.0,-1.0,-1.0,-1.0,-1.0
287.3,187.6,904.4,695.9,93.9,0.0,120.5,9.2,43.8,-1.0,-1.0,-1.0,-1.0,-1.0,-1.0,-1.0,-1.0,-1.0,-1.0,-1.0,-1.0,-1.0,-1.0
214.9,155.6,1014.3,780.6,121.9,0.0,53.8,9.6,52.2,-1.0,-1.0,-1.0,-1.0,-1.0,-1.0,-1.0,-1.0,-1.0,-1.0,-1.0,-1.0,-1.0,-1.0
140.0,237.0,869.0,656.0,128.0,0.0,164.0,6.0,35.23,-1.0,-1.0,-1.0,-1.0,-1.0,-1.0,-1.0,-1.0,-1.0,-1.0,-1.0,-1.0,-1.0,-1.0
333.0,167.0,996.0,652.0,163.0,0.0,17.5,17.9,47.28,-1.0,-1.0,-1.0,-1.0,-1.0,-1.0,-1.0,-1.0,-1.0,-1.0,-1.0,-1.0,-1.0,-1.0
135.0,196.0,965.0,643.0,193.0,0.0,105.0,6.0,21.91,-1.0,-1.0,-1.0,-1.0,-1.0,-1.0,-1.0,-1.0,-1.0,-1.0,-1.0,-1.0,-1.0,-1.0
146.5,201.9,860.0,829.5,89.3,0.0,114.6,8.8,19.99,-1.0,-1.0,-1.0,-1.0,-1.0,-1.0,-1.0,-1.0,-1.0,-1.0,-1.0,-1.0,-1.0,-1.0
168.9,158.3,1080.8,796.2,124.3,0.0,42.2,10.8,31.12,-1.0,-1.0,-1.0,-1.0,-1.0,-1.0,-1.0,-1.0,-1.0,-1.0,-1.0,-1.0,-1.0,-1.0
314.0,178.9,869.1,690.2,113.2,0.0,145.3,8.0,46.23,-1.0,-1.0,-1.0,-1.0,-1.0,-1.0,-1.0,-1.0,-1.0,-1.0,-1.0,-1.0,-1.0,-1.0
173.5,164.8,1006.2,793.5,173.5,0.0,50.1,6.5,38.2,-1.0,-1.0,-1.0,-1.0,-1.0,-1.0,-1.0,-1.0,-1.0,-1.0,-1.0,-1.0,-1.0,-1.0
148.5,192.7,892.4,780.0,108.6,0.0,139.4,6.1,23.7,-1.0,-1.0,-1.0,-1.0,-1.0,-1.0,-1.0,-1.0,-1.0,-1.0,-1.0,-1.0,-1.0,-1.0
272.8,209.7,904.0,679.7,81.8,0.0,105.1,9.0,37.17,-1.0,-1.0,-1.0,-1.0,-1.0,-1.0,-1.0,-1.0,-1.0,-1.0,-1.0,-1.0,-1.0,-1.0
165.0,175.1,1005.8,746.6,132.1,0.0,128.5,8.1,46.39,-1.0,-1.0,-1.0,-1.0,-1.0,-1.0,-1.0,-1.0,-1.0,-1.0,-1.0,-1.0,-1.0,-1.0
182.0,170.2,1059.4,780.7,122.0,0.0,45.2,8.2,31.27,-1.0,-1.0,-1.0,-1.0,-1.0,-1.0,-1.0,-1.0,-1.0,-1.0,-1.0,-1.0,-1.0,-1.0
154.0,228.0,845.0,612.0,185.0,0.0,174.0,7.0,24.34,-1.0,-1.0,-1.0,-1.0,-1.0,-1.0,-1.0,-1.0,-1.0,-1.0,-1.0,-1.0,-1.0,-1.0
250.0,159.0,860.0,800.0,95.0,0.0,180.0,9.5,67.87,-1.0,-1.0,-1.0,-1.0,-1.0,-1.0,-1.0,-1.0,-1.0,-1.0,-1.0,-1.0,-1.0,-1.0
139.7,236.7,868.6,655.6,127.7,0.0,163.9,5.8,35.23,-1.0,-1.0,-1.0,-1.0,-1.0,-1.0,-1.0,-1.0,-1.0,-1.0,-1.0,-1.0,-1.0,-1.0
132.0,178.9,866.9,735.6,160.9,0.0,206.5,5.5,33.31,-1.0,-1.0,-1.0,-1.0,-1.0,-1.0,-1.0,-1.0,-1.0,-1.0,-1.0,-1.0,-1.0,-1.0
162.0,179.0,838.0,741.0,148.0,0.0,190.0,19.0,33.76,-1.0,-1.0,-1.0,-1.0,-1.0,-1.0,-1.0,-1.0,-1.0,-1.0,-1.0,-1.0,-1.0,-1.0
153.0,178.0,1002.0,689.0,113.0,0.0,145.0,8.0,25.56,-1.0,-1.0,-1.0,-1.0,-1.0,-1.0,-1.0,-1.0,-1.0,-1.0,-1.0,-1.0,-1.0,-1.0
273.0,210.0,904.0,680.0,82.0,0.0,105.0,9.0,37.17,-1.0,-1.0,-1.0,-1.0,-1.0,-1.0,-1.0,-1.0,-1.0,-1.0,-1.0,-1.0,-1.0,-1.0
279.8,172.4,825.1,804.9,100.4,0.0,128.9,9.5,52.83,-1.0,-1.0,-1.0,-1.0,-1.0,-1.0,-1.0,-1.0,-1.0,-1.0,-1.0,-1.0,-1.0,-1.0
265.0,195.0,833.0,790.0,86.0,0.0,111.0,6.0,41.54,-1.0,-1.0,-1.0,-1.0,-1.0,-1.0,-1.0,-1.0,-1.0,-1.0,-1.0,-1.0,-1.0,-1.0
141.9,173.5,882.6,785.3,129.7,0.0,166.6,10.9,44.61,-1.0,-1.0,-1.0,-1.0,-1.0,-1.0,-1.0,-1.0,-1.0,-1.0,-1.0,-1.0,-1.0,-1.0
491.0,201.0,822.0,699.0,123.0,0.0,26.0,3.9,57.92,-1.0,-1.0,-1.0,-1.0,-1.0,-1.0,-1.0,-1.0,-1.0,-1.0,-1.0,-1.0,-1.0,-1.0
314.0,179.0,869.0,690.0,113.0,0.0,145.0,8.0,46.23,-1.0,-1.0,-1.0,-1.0,-1.0,-1.0,-1.0,-1.0,-1.0,-1.0,-1.0,-1.0,-1.0,-1.0
424.0,178.0,822.0,750.0,132.0,0.0,22.0,8.5,62.05,-1.0,-1.0,-1.0,-1.0,-1.0,-1.0,-1.0,-1.0,-1.0,-1.0,-1.0,-1.0,-1.0,-1.0
159.0,175.0,953.0,720.0,116.0,0.0,149.0,15.0,27.68,-1.0,-1.0,-1.0,-1.0,-1.0,-1.0,-1.0,-1.0,-1.0,-1.0,-1.0,-1.0,-1.0,-1.0
144.0,176.0,1021.0,709.0,195.0,0.0,15.0,6.0,15.34,-1.0,-1.0,-1.0,-1.0,-1.0,-1.0,-1.0,-1.0,-1.0,-1.0,-1.0,-1.0,-1.0,-1.0
355.0,145.0,967.0,871.0,97.0,0.0,19.0,12.3,55.45,-1.0,-1.0,-1.0,-1.0,-1.0,-1.0,-1.0,-1.0,-1.0,-1.0,-1.0,-1.0,-1.0,-1.0
153.6,220.1,923.2,657.9,112.3,0.0,144.2,10.1,16.5,-1.0,-1.0,-1.0,-1.0,-1.0,-1.0,-1.0,-1.0,-1.0,-1.0,-1.0,-1.0,-1.0,-1.0
143.0,190.7,967.4,643.5,142.7,0.0,169.4,8.4,29.73,-1.0,-1.0,-1.0,-1.0,-1.0,-1.0,-1.0,-1.0,-1.0,-1.0,-1.0,-1.0,-1.0,-1.0
142.0,174.0,883.0,785.0,130.0,0.0,167.0,11.0,44.61,-1.0,-1.0,-1.0,-1.0,-1.0,-1.0,-1.0,-1.0,-1.0,-1.0,-1.0,-1.0,-1.0,-1.0
277.2,160.7,1061.7,782.5,24.5,0.0,97.8,11.2,63.14,-1.0,-1.0,-1.0,-1.0,-1.0,-1.0,-1.0,-1.0,-1.0,-1.0,-1.0,-1.0,-1.0,-1.0
287.0,188.0,904.0,696.0,94.0,0.0,121.0,9.0,41.94,-1.0,-1.0,-1.0,-1.0,-1.0,-1.0,-1.0,-1.0,-1.0,-1.0,-1.0,-1.0,-1.0,-1.0
202.0,206.0,942.0,801.0,141.0,0.0,11.0,1.7,21.97,-1.0,-1.0,-1.0,-1.0,-1.0,-1.0,-1.0,-1.0,-1.0,-1.0,-1.0,-1.0,-1.0,-1.0
154.0,220.0,923.0,658.0,112.0,0.0,144.0,10.0,16.5,-1.0,-1.0,-1.0,-1.0,-1.0,-1.0,-1.0,-1.0,-1.0,-1.0,-1.0,-1.0,-1.0,-1.0
164.0,197.0,961.0,641.0,128.0,0.0,163.0,8.0,27.23,-1.0,-1.0,-1.0,-1.0,-1.0,-1.0,-1.0,-1.0,-1.0,-1.0,-1.0,-1.0,-1.0,-1.0
167.4,175.5,1006.3,746.6,128.6,0.0,129.9,7.8,41.2,-1.0,-1.0,-1.0,-1.0,-1.0,-1.0,-1.0,-1.0,-1.0,-1.0,-1.0,-1.0,-1.0,-1.0
387.0,157.0,938.0,845.0,94.0,0.0,20.0,14.3,50.24,-1.0,-1.0,-1.0,-1.0,-1.0,-1.0,-1.0,-1.0,-1.0,-1.0,-1.0,-1.0,-1.0,-1.0
213.7,181.7,1065.8,785.4,24.5,0.0,98.1,6.9,45.71,-1.0,-1.0,-1.0,-1.0,-1.0,-1.0,-1.0,-1.0,-1.0,-1.0,-1.0,-1.0,-1.0,-1.0
359.0,154.0,942.0,801.0,141.0,0.0,19.0,10.9,62.94,-1.0,-1.0,-1.0,-1.0,-1.0,-1.0,-1.0,-1.0,-1.0,-1.0,-1.0,-1.0,-1.0,-1.0
153.1,178.5,867.2,824.0,113.0,0.0,145.0,8.0,26.23,-1.0,-1.0,-1.0,-1.0,-1.0,-1.0,-1.0,-1.0,-1.0,-1.0,-1.0,-1.0,-1.0,-1.0
140.0,200.0,916.0,753.0,103.0,0.0,133.0,7.0,36.44,-1.0,-1.0,-1.0,-1.0,-1.0,-1.0,-1.0,-1.0,-1.0,-1.0,-1.0,-1.0,-1.0,-1.0
147.0,202.0,860.0,829.0,89.0,0.0,115.0,9.0,19.99,-1.0,-1.0,-1.0,-1.0,-1.0,-1.0,-1.0,-1.0,-1.0,-1.0,-1.0,-1.0,-1.0,-1.0
276.4,179.6,870.1,768.3,90.3,0.0,116.0,8.9,44.28,-1.0,-1.0,-1.0,-1.0,-1.0,-1.0,-1.0,-1.0,-1.0,-1.0,-1.0,-1.0,-1.0,-1.0
522.5,172.36,722.0,970.0,0.0,27.5,0.0,8.25,49.49,-1.0,-1.0,-1.0,-1.0,-1.0,-1.0,-1.0,-1.0,-1.0,-1.0,-1.0,-1.0,-1.0,-1.0
440.0,181.5,722.0,970.0,82.5,27.5,0.0,3.3,47.26,-1.0,-1.0,-1.0,-1.0,-1.0,-1.0,-1.0,-1.0,-1.0,-1.0,-1.0,-1.0,-1.0,-1.0
385.0,181.5,722.0,970.0,137.5,27.5,0.0,1.65,45.65,-1.0,-1.0,-1.0,-1.0,-1.0,-1.0,-1.0,-1.0,-1.0,-1.0,-1.0,-1.0,-1.0,-1.0
330.0,181.5,722.0,970.0,192.5,27.5,0.0,1.21,38.34,-1.0,-1.0,-1.0,-1.0,-1.0,-1.0,-1.0,-1.0,-1.0,-1.0,-1.0,-1.0,-1.0,-1.0
450.0,191.0,590.0,1063.0,50.0,0.0,0.0,2.1,39.95,-1.0,-1.0,-1.0,-1.0,-1.0,-1.0,-1.0,-1.0,-1.0,-1.0,-1.0,-1.0,-1.0,-1.0
400.0,191.0,584.0,1052.0,100.0,0.0,0.0,2.0,38.34,-1.0,-1.0,-1.0,-1.0,-1.0,-1.0,-1.0,-1.0,-1.0,-1.0,-1.0,-1.0,-1.0,-1.0
350.0,191.0,578.0,1040.0,150.0,0.0,0.0,1.9,36.29,-1.0,-1.0,-1.0,-1.0,-1.0,-1.0,-1.0,-1.0,-1.0,-1.0,-1.0,-1.0,-1.0,-1.0
300.0,191.0,571.0,1029.0,200.0,0.0,0.0,1.83,30.26,-1.0,-1.0,-1.0,-1.0,-1.0,-1.0,-1.0,-1.0,-1.0,-1.0,-1.0,-1.0,-1.0,-1.0
250.0,191.0,565.0,1017.0,250.0,0.0,0.0,1.25,27.62,-1.0,-1.0,-1.0,-1.0,-1.0,-1.0,-1.0,-1.0,-1.0,-1.0,-1.0,-1.0,-1.0,-1.0
450.0,191.0,595.0,1072.0,0.0,0.0,50.0,2.25,38.25,-1.0,-1.0,-1.0,-1.0,-1.0,-1.0,-1.0,-1.0,-1.0,-1.0,-1.0,-1.0,-1.0,-1.0
400.0,191.0,594.0,1069.0,0.0,0.0,100.0,2.1,38.335,-1.0,-1.0,-1.0,-1.0,-1.0,-1.0,-1.0,-1.0,-1.0,-1.0,-1.0,-1.0,-1.0,-1.0
350.0,191.0,592.0,1066.0,0.0,0.0,150.0,2.0,38.505,-1.0,-1.0,-1.0,-1.0,-1.0,-1.0,-1.0,-1.0,-1.0,-1.0,-1.0,-1.0,-1.0,-1.0
300.0,191.0,590.0,1063.0,0.0,0.0,200.0,1.95,33.745,-1.0,-1.0,-1.0,-1.0,-1.0,-1.0,-1.0,-1.0,-1.0,-1.0,-1.0,-1.0,-1.0,-1.0
250.0,191.0,580.0,1069.0,0.0,0.0,250.0,1.9,32.3,-1.0,-1.0,-1.0,-1.0,-1.0,-1.0,-1.0,-1.0,-1.0,-1.0,-1.0,-1.0,-1.0,-1.0
540.0,235.6,720.0,780.0,80.0,0.0,0.0,3.03,51.85,-1.0,-1.0,-1.0,-1.0,-1.0,-1.0,-1.0,-1.0,-1.0,-1.0,-1.0,-1.0,-1.0,-1.0
496.0,235.6,720.0,780.0,124.0,0.0,0.0,4.0,46.22,-1.0,-1.0,-1.0,-1.0,-1.0,-1.0,-1.0,-1.0,-1.0,-1.0,-1.0,-1.0,-1.0,-1.0
434.0,235.6,720.0,780.0,186.0,0.0,0.0,4.0,44.71,-1.0,-1.0,-1.0,-1.0,-1.0,-1.0,-1.0,-1.0,-1.0,-1.0,-1.0,-1.0,-1.0,-1.0
372.0,235.6,720.0,780.0,248.0,0.0,0.0,3.77,38.04,-1.0,-1.0,-1.0,-1.0,-1.0,-1.0,-1.0,-1.0,-1.0,-1.0,-1.0,-1.0,-1.0,-1.0
310.0,235.6,720.0,780.0,310.0,0.0,0.0,3.35,32.4,-1.0,-1.0,-1.0,-1.0,-1.0,-1.0,-1.0,-1.0,-1.0,-1.0,-1.0,-1.0,-1.0,-1.0
465.0,235.6,720.0,780.0,155.0,0.0,0.0,2.77,50.13,-1.0,-1.0,-1.0,-1.0,-1.0,-1.0,-1.0,-1.0,-1.0,-1.0,-1.0,-1.0,-1.0,-1.0
434.0,235.6,720.0,780.0,155.0,31.0,0.0,2.73,55.11,-1.0,-1.0,-1.0,-1.0,-1.0,-1.0,-1.0,-1.0,-1.0,-1.0,-1.0,-1.0,-1.0,-1.0
