Repository: cakirogl/SCM

File: SCM_Cl28.csv
 Cement(kg/m3), Water(kg/m3),Coarse aggregate(kg/m3),Fine aggregate(kg/m3), FA (kg/m3),SF (kg/m3),GGBFS (kg/m3),SP (kg/m3),Chloride permeability (Coulomb) 28d
436.5,200.0,778.0,880.0,0.0,18.0,0.0,6.7,5183.0
418.5,200.0,774.0,875.0,0.0,36.0,0.0,7.5,966.0
400.0,200.0,771.0,870.0,0.0,54.5,0.0,8.0,560.0
337.0,200.0,774.0,874.0,0.0,36.0,81.5,6.7,614.0
373.0,200.0,778.0,878.0,81.5,0.0,0.0,5.82,3810.0
291.0,200.0,773.0,872.0,163.5,0.0,0.0,6.35,3240.0
209.5,200.0,772.0,871.0,163.5,0.0,81.5,5.5,1326.0
373.0,200.0,772.0,872.0,81.5,0.0,0.0,4.67,4901.0
291.0,200.0,762.0,859.0,163.5,0.0,0.0,4.36,4159.0
209.5,200.0,761.0,858.0,163.5,0.0,81.5,4.31,4204.0
373.0,200.0,781.0,881.0,0.0,0.0,81.5,5.35,2520.0
255.5,200.0,769.0,868.0,81.5,36.0,81.5,7.0,511.0
674.4,187.4,1058.8,453.3,75.0,0.0,0.0,3.4,900.0
594.4,185.8,1049.4,449.3,148.6,0.0,0.0,3.0,886.0
515.7,184.2,1040.5,445.5,221.0,0.0,0.0,2.3,902.0
438.2,182.6,1031.4,441.6,292.1,0.0,0.0,2.0,959.0
362.0,181.0,1022.4,437.7,362.0,0.0,0.0,1.8,988.0
300.0,180.0,595.0,958.0,300.0,0.0,0.0,1.5,2000.0
240.0,180.0,595.0,933.0,360.0,0.0,0.0,1.02,1850.0
180.0,180.0,595.0,908.0,420.0,0.0,0.0,0.72,1830.0
570.0,180.0,595.0,1072.0,0.0,30.0,0.0,7.98,600.0
540.0,180.0,595.0,1059.0,0.0,60.0,0.0,8.58,380.0
300.0,180.0,595.0,958.0,270.0,30.0,0.0,2.22,610.0
240.0,180.0,595.0,933.0,330.0,30.0,0.0,1.8,690.0
180.0,180.0,595.0,908.0,390.0,30.0,0.0,1.2,990.0
300.0,180.0,595.0,958.0,240.0,60.0,0.0,3.6,500.0
240.0,180.0,595.0,933.0,300.0,60.0,0.0,2.88,510.0
180.0,180.0,595.0,908.0,360.0,60.0,0.0,2.28,515.0
257.0,180.0,621.0,1023.0,257.0,0.0,0.0,1.3364,3100.0
206.0,180.0,621.0,1001.0,309.0,0.0,0.0,0.9766,2500.0
154.0,180.0,621.0,980.0,360.0,0.0,0.0,0.6682,2470.0
489.0,180.0,621.0,1120.0,0.0,26.0,0.0,8.224,1100.0
463.0,180.0,621.0,1110.0,0.0,51.0,0.0,8.995,570.0
257.0,180.0,621.0,1023.0,231.0,26.0,0.0,2.056,1100.0
206.0,180.0,621.0,1001.0,283.0,26.0,0.0,1.6448,1450.0
154.0,180.0,621.0,980.0,334.0,26.0,0.0,1.1308,2000.0
257.0,180.0,621.0,1023.0,206.0,51.0,0.0,3.1868,960.0
206.0,180.0,621.0,1001.0,257.0,51.0,0.0,2.57,750.0
154.0,180.0,621.0,980.0,309.0,51.0,0.0,2.056,1380.0
225.0,180.0,640.0,1072.0,225.0,0.0,0.0,1.17,3560.0
180.0,180.0,640.0,1053.0,270.0,0.0,0.0,0.945,3200.0
135.0,180.0,640.0,1034.0,315.0,0.0,0.0,0.585,2830.0
428.0,180.0,640.0,1157.0,0.0,23.0,0.0,8.55,1660.0
405.0,180.0,640.0,1147.0,0.0,45.0,0.0,9.45,750.0
225.0,180.0,640.0,1072.0,203.0,23.0,0.0,1.935,910.0
180.0,180.0,640.0,1053.0,248.0,23.0,0.0,1.53,1760.0
135.0,180.0,640.0,1034.0,293.0,23.0,0.0,1.26,2080.0
225.0,180.0,640.0,1072.0,180.0,45.0,0.0,2.88,1000.0
180.0,180.0,640.0,1053.0,225.0,45.0,0.0,2.34,1000.0
135.0,180.0,640.0,1034.0,270.0,45.0,0.0,2.07,1570.0
175.0,210.0,952.0,883.0,0.0,0.0,175.0,0.0,703.0
176.0,211.0,940.0,872.0,176.0,0.0,0.0,0.0,926.0
176.0,211.0,951.0,881.0,88.0,0.0,88.0,0.0,660.0
222.0,168.0,945.0,876.0,0.0,0.0,222.0,4.5,395.0
221.0,167.0,921.0,855.0,221.0,0.0,0.0,3.4,531.0
222.0,168.0,933.0,865.0,111.0,0.0,111.0,4.7,387.0
437.0,204.0,785.0,908.0,51.0,26.0,0.0,10.28,740.0
424.0,204.0,785.0,908.0,51.0,39.0,0.0,10.28,748.0
411.0,204.0,785.0,908.0,51.0,51.0,0.0,10.26,747.0
411.0,204.0,785.0,908.0,77.0,26.0,0.0,10.28,679.0
398.0,204.0,785.0,908.0,77.0,39.0,0.0,10.28,678.0
386.0,204.0,785.0,908.0,77.0,51.0,0.0,10.28,677.0
386.0,204.0,785.0,908.0,103.0,26.0,0.0,10.3,598.0
373.0,204.0,785.0,908.0,103.0,39.0,0.0,10.3,560.0
360.0,204.0,785.0,908.0,103.0,51.0,0.0,10.28,530.0
360.0,204.0,785.0,908.0,129.0,26.0,0.0,10.3,480.0
347.0,204.0,785.0,908.0,129.0,39.0,0.0,10.3,450.0
334.0,204.0,785.0,908.0,129.0,51.0,0.0,10.28,435.0
334.0,204.0,785.0,908.0,154.0,26.0,0.0,10.28,397.0
321.0,204.0,785.0,908.0,154.0,39.0,0.0,10.28,400.0
308.0,204.0,785.0,908.0,154.0,51.0,0.0,10.26,402.0
250.0,125.0,1083.4,722.3,250.0,0.0,0.0,11.0,1422.0
250.0,125.0,1093.0,728.7,125.0,0.0,125.0,11.0,1435.0
250.0,125.0,1088.2,725.4,100.0,50.0,100.0,11.0,1407.0
125.0,125.0,1060.8,707.2,375.0,0.0,0.0,11.0,1445.0
125.0,125.0,1075.2,716.8,187.5,0.0,187.5,11.0,1440.0
125.0,125.0,1068.0,712.0,150.0,75.0,150.0,11.0,1419.0
262.5,175.0,1025.0,832.0,0.0,0.0,87.5,3.5,1099.0
175.0,175.0,1021.0,830.0,0.0,0.0,175.0,3.5,649.0
200.0,90.0,1014.0,740.0,200.0,0.0,0.0,0.5,1154.0
200.0,90.0,1014.0,739.0,192.0,8.0,0.0,0.6,891.0
200.0,90.0,1014.0,774.0,0.0,0.0,200.0,1.4,1049.0
200.0,90.0,1014.0,771.0,0.0,8.0,192.0,1.7,946.0
409.5,155.61,874.0,874.0,0.0,10.5,0.0,2.016,3200.0
399.0,151.62,872.0,872.0,0.0,21.0,0.0,2.016,2100.0
388.5,147.63,870.0,870.0,0.0,31.5,0.0,2.016,1500.0
378.0,143.64,869.0,869.0,0.0,42.0,0.0,2.016,1100.0
357.0,135.66,873.0,873.0,0.0,0.0,63.0,2.016,6100.0
294.0,111.72,870.0,870.0,0.0,0.0,126.0,2.016,5950.0
210.0,79.8,866.0,866.0,0.0,0.0,210.0,2.016,5100.0
346.5,131.67,872.0,872.0,0.0,10.5,63.0,2.016,4550.0
336.0,127.68,870.0,870.0,0.0,21.0,63.0,2.016,5000.0
325.5,123.69,868.0,868.0,0.0,31.5,63.0,2.016,2285.0
283.5,107.73,869.0,869.0,0.0,10.5,126.0,2.016,3950.0
273.0,103.74,867.0,867.0,0.0,21.0,126.0,2.016,3500.0
262.5,99.75,865.0,865.0,0.0,31.5,126.0,2.016,2100.0
199.5,75.81,865.0,865.0,0.0,10.5,210.0,2.016,3290.0
189.0,71.82,863.0,863.0,0.0,21.0,210.0,2.016,2080.0
178.5,67.83,861.0,861.0,0.0,31.5,210.0,2.016,1990.0
160.0,130.0,1115.0,770.0,127.0,0.0,0.0,2.296,5350.0
144.0,129.0,1115.0,770.0,127.0,0.0,16.0,2.296,5070.0
127.0,127.0,1115.0,770.0,127.0,0.0,32.0,2.288,4850.0
111.0,128.0,1115.0,770.0,127.0,0.0,47.0,2.28,4030.0
94.0,128.0,1115.0,770.0,127.0,0.0,63.0,2.272,3930.0
78.0,128.0,1115.0,770.0,127.0,0.0,78.0,2.264,3430.0
158.0,105.0,1115.0,770.0,127.0,0.0,68.0,2.824,2200.0
140.0,114.0,1115.0,770.0,127.0,0.0,60.0,2.616,3500.0
124.0,122.0,1115.0,770.0,127.0,0.0,53.0,2.432,3980.0
111.0,128.0,1115.0,770.0,127.0,0.0,47.0,2.28,4060.0
99.0,133.0,1115.0,770.0,127.0,0.0,42.0,2.144,4260.0
273.125,190.0,754.0,939.0,47.5,11.875,142.5,1.1875,401.0
249.375,190.0,750.2,934.1,71.25,11.875,142.5,1.1875,288.0
225.625,190.0,752.5,937.1,47.5,11.875,190.0,1.1875,255.0
154.375,190.0,746.8,930.0,71.25,11.875,237.5,1.425,196.0
142.5,190.0,746.1,929.1,71.25,23.75,237.5,1.6625,162.0
130.625,190.0,742.9,925.1,95.0,11.875,237.5,1.425,400.0
118.75,180.5,742.2,924.2,71.25,23.75,237.5,1.579375,260.0
106.875,190.0,741.7,923.7,95.0,35.625,237.5,1.6625,465.0
273.125,190.0,697.1,921.6,47.5,11.875,142.5,1.1875,428.0
249.375,190.0,685.2,905.9,71.25,11.875,142.5,1.1875,415.0
225.625,190.0,695.7,919.7,47.5,11.875,190.0,1.1875,419.0
154.375,190.0,690.4,912.7,71.25,11.875,237.5,1.425,341.0
142.5,190.0,689.8,911.9,71.25,23.75,237.5,1.6625,300.0
130.625,190.0,686.8,908.0,95.0,11.875,237.5,1.425,480.0
118.75,180.5,686.4,907.4,71.25,23.75,237.5,1.579375,300.0
106.875,190.0,685.8,906.6,95.0,35.625,237.5,1.6625,512.0
384.85,151.35,1144.6,706.5,0.0,47.57,0.0,5.19,440.0
371.88,151.35,1152.31,711.22,0.0,0.0,60.54,4.76,470.0
666.0,152.0,1103.0,523.0,0.0,0.0,74.0,8.88,515.0
592.0,152.0,1100.0,522.0,0.0,0.0,148.0,8.88,485.0
518.0,152.0,1097.0,520.0,0.0,0.0,222.0,8.88,455.0
444.0,152.0,1094.0,519.0,0.0,0.0,296.0,8.88,445.0
370.0,152.0,1091.0,518.0,0.0,0.0,370.0,8.88,415.0
696.0,152.0,1099.0,522.0,0.0,44.4,0.0,8.88,474.0
681.0,152.0,1092.0,518.0,0.0,59.0,0.0,8.88,432.0
666.0,152.0,1085.0,515.0,0.0,74.0,0.0,8.88,385.0
651.0,151.0,1081.0,513.0,0.0,89.0,0.0,8.88,335.0
629.0,151.0,1075.0,510.0,0.0,111.0,0.0,8.88,290.0
607.0,151.0,1069.0,507.0,0.0,133.0,0.0,8.88,260.0
577.0,151.0,1078.0,511.0,0.0,89.0,74.0,8.88,370.0
503.0,151.0,1075.0,510.0,0.0,89.0,148.0,8.88,325.0
429.0,151.0,1072.0,509.0,0.0,89.0,222.0,8.88,297.0
355.0,151.0,1069.0,507.0,0.0,89.0,296.0,8.88,265.0
281.0,151.0,1066.0,506.0,0.0,89.0,370.0,8.88,246.0
504.8,185.5,797.5,886.6,0.0,10.302,0.0,11.332244,1096.0
494.5,185.5,796.0,884.9,0.0,20.604,0.0,11.332288,1060.0
484.2,185.5,794.5,883.2,0.0,30.906,0.0,11.332332,1030.0
473.9,185.5,793.0,881.6,0.0,41.208,0.0,11.332376,1000.0
463.6,185.5,791.5,879.9,0.0,51.51,0.0,11.33242,955.0
499.7,185.5,776.1,862.8,15.453,0.0,0.0,11.333366,1330.0
484.2,185.5,753.2,837.4,30.906,0.0,0.0,11.332332,1300.0
430.1,185.5,746.8,830.2,84.9915,0.0,0.0,11.332013,1275.0
401.8,185.5,729.4,810.9,113.322,0.0,0.0,11.332684,1210.0
373.5,185.5,712.0,791.6,141.6525,0.0,0.0,11.333355,1200.0
345.1,185.5,694.6,772.2,169.983,0.0,0.0,11.331826,1198.0
316.8,185.5,677.2,752.9,198.3135,0.0,0.0,11.332497,1185.0
288.5,185.5,659.8,733.5,226.644,0.0,0.0,11.333168,1151.0
231.8,185.5,625.0,694.9,283.305,0.0,0.0,11.33231,1150.0
360.0,180.0,868.0,941.0,40.0,0.0,0.0,0.0,3600.0
320.0,180.0,865.0,937.0,80.0,0.0,0.0,0.0,3950.0
280.0,180.0,852.0,933.0,120.0,0.0,0.0,0.0,4300.0
380.0,180.0,869.0,941.0,0.0,20.0,0.0,0.0,1970.0
360.0,180.0,865.0,937.0,0.0,40.0,0.0,0.0,1500.0
340.0,180.0,863.0,935.0,40.0,20.0,0.0,0.0,2400.0
280.0,180.0,861.0,932.0,80.0,20.0,0.0,0.0,2700.0
260.0,180.0,858.0,930.0,120.0,20.0,0.0,0.0,3350.0
350.0,190.0,876.0,830.0,150.0,0.0,0.0,9.1,1250.0
300.0,200.0,860.0,845.0,200.0,0.0,0.0,9.0,1240.0
250.0,210.0,856.0,856.0,250.0,0.0,0.0,8.6,1200.0
409.5,159.6,869.0,869.0,0.0,10.5,0.0,2.016,3200.0
399.0,159.6,868.0,868.0,0.0,21.0,0.0,2.142,2200.0
388.5,159.6,865.0,865.0,0.0,31.5,0.0,2.268,1500.0
378.0,159.6,869.0,869.0,0.0,42.0,0.0,2.352,1250.0
357.0,159.6,865.0,865.0,63.0,0.0,0.0,1.638,4230.0
294.0,159.6,855.0,855.0,126.0,0.0,0.0,1.26,4400.0
346.5,159.6,864.0,864.0,63.0,10.5,0.0,1.68,3880.0
336.0,159.6,861.0,861.0,63.0,21.0,0.0,1.764,2480.0
325.5,159.6,860.0,860.0,63.0,31.5,0.0,1.89,1700.0
283.5,159.6,853.0,853.0,126.0,10.5,0.0,1.344,3700.0
273.0,159.6,851.0,851.0,126.0,21.0,0.0,1.386,3650.0
262.5,159.6,849.0,849.0,126.0,31.5,0.0,1.428,3700.0
675.0,225.0,570.0,688.0,75.0,0.0,0.0,8.25,2662.0
600.0,225.0,570.0,688.0,150.0,0.0,0.0,8.25,1450.0
712.5,225.0,570.0,688.0,0.0,37.5,0.0,11.25,1064.0
675.0,225.0,570.0,688.0,0.0,75.0,0.0,11.25,842.0
600.0,225.0,570.0,688.0,112.5,37.5,0.0,9.75,926.0
525.0,225.0,570.0,688.0,187.5,37.5,0.0,9.75,855.0
406.0,189.0,784.4,987.1,0.0,22.0,22.0,1.57,450.0
406.0,189.0,655.7,987.1,0.0,22.0,22.0,1.57,790.0
360.0,189.0,780.2,982.4,0.0,45.0,45.0,1.8,160.0
360.0,189.0,652.7,982.4,0.0,45.0,45.0,1.8,500.0
315.0,189.0,779.2,981.2,0.0,45.0,90.0,1.8,100.0
315.0,189.0,651.7,981.2,0.0,45.0,90.0,1.8,397.0
270.0,189.0,778.0,979.4,0.0,45.0,135.0,1.8,99.0
270.0,189.0,650.7,979.4,0.0,45.0,135.0,1.8,300.0
225.0,189.0,776.8,977.9,0.0,45.0,180.0,2.02,99.0
225.0,189.0,649.7,977.9,0.0,45.0,180.0,2.02,220.0
180.0,189.0,775.6,976.3,0.0,45.0,225.0,2.02,98.0
180.0,189.0,648.6,976.3,0.0,45.0,225.0,2.02,220.0
135.0,189.0,773.2,973.3,0.0,45.0,270.0,2.02,101.0
135.0,189.0,646.6,973.3,0.0,45.0,270.0,2.02,230.0
300.0,160.0,1137.0,741.0,0.0,0.0,100.0,0.0,2465.0
300.0,160.0,1246.0,741.0,0.0,0.0,100.0,0.0,2508.0
300.0,160.0,1356.0,741.0,0.0,0.0,100.0,0.0,2594.0

File: SCM_Cl28_only_Coulomb.csv
 Cement(kg/m3), Water(kg/m3),Coarse aggregate(kg/m3),Fine aggregate(kg/m3), FA (kg/m3),SF (kg/m3),GGBFS (kg/m3),SP (kg/m3),Chloride permeability (Coulomb) 28d
436.5,200,778,880,0,18,0,6.7,5183
418.5,200,774,875,0,36,0,7.5,966
400,200,771,870,0,54.5,0,8,560
337,200,774,874,0,36,81.5,6.7,614
373,200,778,878,81.5,0,0,5.82,3810
291,200,773,872,163.5,0,0,6.35,3240
209.5,200,772,871,163.5,0,81.5,5.5,1326
373,200,772,872,81.5,0,0,4.67,4901
291,200,762,859,163.5,0,0,4.36,4159
209.5,200,761,858,163.5,0,81.5,4.31,4204
373,200,781,881,0,0,81.5,5.35,2520
255.5,200,769,868,81.5,36,81.5,7,511
674.4,187.4,1058.8,453.3,75,0,0,3.4,900
594.4,185.8,1049.4,449.3,148.6,0,0,3,886
515.7,184.2,1040.5,445.5,221,0,0,2.3,902
438.2,182.6,1031.4,441.6,292.1,0,0,2,959
362,181,1022.4,437.7,362,0,0,1.8,988
300,180,595,958,300,0,0,1.5,2000
240,180,595,933,360,0,0,1.02,1850
180,180,595,908,420,0,0,0.72,1830
570,180,595,1072,0,30,0,7.98,600
540,180,595,1059,0,60,0,8.58,380
300,180,595,958,270,30,0,2.22,610
240,180,595,933,330,30,0,1.8,690
180,180,595,908,390,30,0,1.2,990
300,180,595,958,240,60,0,3.6,500
240,180,595,933,300,60,0,2.88,510
180,180,595,908,360,60,0,2.28,515
257,180,621,1023,257,0,0,1.3364,3100
206,180,621,1001,309,0,0,0.9766,2500
154,180,621,980,360,0,0,0.6682,2470
489,180,621,1120,0,26,0,8.224,1100
463,180,621,1110,0,51,0,8.995,570
257,180,621,1023,231,26,0,2.056,1100
206,180,621,1001,283,26,0,1.6448,1450
154,180,621,980,334,26,0,1.1308,2000
257,180,621,1023,206,51,0,3.1868,960
206,180,621,1001,257,51,0,2.57,750
154,180,621,980,309,51,0,2.056,1380
225,180,640,1072,225,0,0,1.17,3560
180,180,640,1053,270,0,0,0.945,3200
135,180,640,1034,315,0,0,0.585,2830
428,180,640,1157,0,23,0,8.55,1660
405,180,640,1147,0,45,0,9.45,750
225,180,640,1072,203,23,0,1.935,910
180,180,640,1053,248,23,0,1.53,1760
135,180,640,1034,293,23,0,1.26,2080
225,180,640,1072,180,45,0,2.88,1000
180,180,640,1053,225,45,0,2.34,1000
135,180,640,1034,270,45,0,2.07,1570
175,210,952,883,0,0,175,0,703
176,211,940,872,176,0,0,0,926
176,211,951,881,88,0,88,0,660
222,168,945,876,0,0,222,4.5,395
221,167,921,855,221,0,0,3.4,531
222,168,933,865,111,0,111,4.7,387
437,204,785,908,51,26,0,10.28,740
424,204,785,908,51,39,0,10.28,748
411,204,785,908,51,51,0,10.26,747
411,204,785,908,77,26,0,10.28,679
398,204,785,908,77,39,0,10.28,678
386,204,785,908,77,51,0,10.28,677
386,204,785,908,103,26,0,10.3,598
373,204,785,908,103,39,0,10.3,560
360,204,785,908,103,51,0,10.28,530
360,204,785,908,129,26,0,10.3,480
347,204,785,908,129,39,0,10.3,450
334,204,785,908,129,51,0,10.28,435
334,204,785,908,154,26,0,10.28,397
321,204,785,908,154,39,0,10.28,400
308,204,785,908,154,51,0,10.26,402
250,125,1083.4,722.3,250,0,0,11,1422
250,125,1093,728.7,125,0,125,11,1435
250,125,1088.2,725.4,100,50,100,11,1407
125,125,1060.8,707.2,375,0,0,11,1445
125,125,1075.2,716.8,187.5,0,187.5,11,1440
125,125,1068,712,150,75,150,11,1419
262.5,175,1025,832,0,0,87.5,3.5,1099
175,175,1021,830,0,0,175,3.5,649
200,90,1014,740,200,0,0,0.5,1154
200,90,1014,739,192,8,0,0.6,891
200,90,1014,774,0,0,200,1.4,1049
200,90,1014,771,0,8,192,1.7,946
409.5,155.61,874,874,0,10.5,0,2.016,3200
399,151.62,872,872,0,21,0,2.016,2100
388.5,147.63,870,870,0,31.5,0,2.016,1500
378,143.64,869,869,0,42,0,2.016,1100
357,135.66,873,873,0,0,63,2.016,6100
294,111.72,870,870,0,0,126,2.016,5950
210,79.8,866,866,0,0,210,2.016,5100
346.5,131.67,872,872,0,10.5,63,2.016,4550
336,127.68,870,870,0,21,63,2.016,5000
325.5,123.69,868,868,0,31.5,63,2.016,2285
283.5,107.73,869,869,0,10.5,126,2.016,3950
273,103.74,867,867,0,21,126,2.016,3500
262.5,99.75,865,865,0,31.5,126,2.016,2100
199.5,75.81,865,865,0,10.5,210,2.016,3290
189,71.82,863,863,0,21,210,2.016,2080
178.5,67.83,861,861,0,31.5,210,2.016,1990
160,130,1115,770,127,0,0,2.296,5350
144,129,1115,770,127,0,16,2.296,5070
127,127,1115,770,127,0,32,2.288,4850
111,128,1115,770,127,0,47,2.28,4030
94,128,1115,770,127,0,63,2.272,3930
78,128,1115,770,127,0,78,2.264,3430
158,105,1115,770,127,0,68,2.824,2200
140,114,1115,770,127,0,60,2.616,3500
124,122,1115,770,127,0,53,2.432,3980
111,128,1115,770,127,0,47,2.28,4060
99,133,1115,770,127,0,42,2.144,4260
273.125,190,754,939,47.5,11.875,142.5,1.1875,401
249.375,190,750.2,934.1,71.25,11.875,142.5,1.1875,288
225.625,190,752.5,937.1,47.5,11.875,190,1.1875,255
154.375,190,746.8,930,71.25,11.875,237.5,1.425,196
142.5,190,746.1,929.1,71.25,23.75,237.5,1.6625,162
130.625,190,742.9,925.1,95,11.875,237.5,1.425,400
118.75,180.5,742.2,924.2,71.25,23.75,237.5,1.579375,260
106.875,190,741.7,923.7,95,35.625,237.5,1.6625,465
273.125,190,697.1,921.6,47.5,11.875,142.5,1.1875,428
249.375,190,685.2,905.9,71.25,11.875,142.5,1.1875,415
225.625,190,695.7,919.7,47.5,11.875,190,1.1875,419
154.375,190,690.4,912.7,71.25,11.875,237.5,1.425,341
142.5,190,689.8,911.9,71.25,23.75,237.5,1.6625,300
130.625,190,686.8,908,95,11.875,237.5,1.425,480
118.75,180.5,686.4,907.4,71.25,23.75,237.5,1.579375,300
106.875,190,685.8,906.6,95,35.625,237.5,1.6625,512
384.85,151.35,1144.6,706.5,0,47.57,0,5.19,440
371.88,151.35,1152.31,711.22,0,0,60.54,4.76,470
666,152,1103,523,0,0,74,8.88,515
592,152,1100,522,0,0,148,8.88,485
518,152,1097,520,0,0,222,8.88,455
444,152,1094,519,0,0,296,8.88,445
370,152,1091,518,0,0,370,8.88,415
696,152,1099,522,0,44.4,0,8.88,474
681,152,1092,518,0,59,0,8.88,432
666,152,1085,515,0,74,0,8.88,385
651,151,1081,513,0,89,0,8.88,335
629,151,1075,510,0,111,0,8.88,290
607,151,1069,507,0,133,0,8.88,260
577,151,1078,511,0,89,74,8.88,370
503,151,1075,510,0,89,148,8.88,325
429,151,1072,509,0,89,222,8.88,297
355,151,1069,507,0,89,296,8.88,265
281,151,1066,506,0,89,370,8.88,246
504.8,185.5,797.5,886.6,0,10.302,0,11.332244,1096
494.5,185.5,796,884.9,0,20.604,0,11.332288,1060
484.2,185.5,794.5,883.2,0,30.906,0,11.332332,1030
473.9,185.5,793,881.6,0,41.208,0,11.332376,1000
463.6,185.5,791.5,879.9,0,51.51,0,11.33242,955
499.7,185.5,776.1,862.8,15.453,0,0,11.333366,1330
484.2,185.5,753.2,837.4,30.906,0,0,11.332332,1300
430.1,185.5,746.8,830.2,84.9915,0,0,11.332013,1275
401.8,185.5,729.4,810.9,113.322,0,0,11.332684,1210
373.5,185.5,712,791.6,141.6525,0,0,11.333355,1200
345.1,185.5,694.6,772.2,169.983,0,0,11.331826,1198
316.8,185.5,677.2,752.9,198.3135,0,0,11.332497,1185
288.5,185.5,659.8,733.5,226.644,0,0,11.333168,1151
231.8,185.5,625,694.9,283.305,0,0,11.33231,1150
360,180,868,941,40,0,0,0,3600
320,180,865,937,80,0,0,0,3950
280,180,852,933,120,0,0,0,4300
380,180,869,941,0,20,0,0,1970
360,180,865,937,0,40,0,0,1500
340,180,863,935,40,20,0,0,2400
280,180,861,932,80,20,0,0,2700
260,180,858,930,120,20,0,0,3350
350,190,876,830,150,0,0,9.1,1250
300,200,860,845,200,0,0,9,1240
250,210,856,856,250,0,0,8.6,1200
409.5,159.6,869,869,0,10.5,0,2.016,3200
399,159.6,868,868,0,21,0,2.142,2200
388.5,159.6,865,865,0,31.5,0,2.268,1500
378,159.6,869,869,0,42,0,2.352,1250
357,159.6,865,865,63,0,0,1.638,4230
294,159.6,855,855,126,0,0,1.26,4400
346.5,159.6,864,864,63,10.5,0,1.68,3880
336,159.6,861,861,63,21,0,1.764,2480
325.5,159.6,860,860,63,31.5,0,1.89,1700
283.5,159.6,853,853,126,10.5,0,1.344,3700
273,159.6,851,851,126,21,0,1.386,3650
262.5,159.6,849,849,126,31.5,0,1.428,3700
675,225,570,688,75,0,0,8.25,2662
600,225,570,688,150,0,0,8.25,1450
712.5,225,570,688,0,37.5,0,11.25,1064
675,225,570,688,0,75,0,11.25,842
600,225,570,688,112.5,37.5,0,9.75,926
525,225,570,688,187.5,37.5,0,9.75,855
406,189,784.4,987.1,0,22,22,1.57,450
406,189,655.7,987.1,0,22,22,1.57,790
360,189,780.2,982.4,0,45,45,1.8,160
360,189,652.7,982.4,0,45,45,1.8,500
315,189,779.2,981.2,0,45,90,1.8,100
315,189,651.7,981.2,0,45,90,1.8,397
270,189,778,979.4,0,45,135,1.8,99
270,189,650.7,979.4,0,45,135,1.8,300
225,189,776.8,977.9,0,45,180,2.02,99
225,189,649.7,977.9,0,45,180,2.02,220
180,189,775.6,976.3,0,45,225,2.02,98
180,189,648.6,976.3,0,45,225,2.02,220
135,189,773.2,973.3,0,45,270,2.02,101
135,189,646.6,973.3,0,45,270,2.02,230
300,160,1137,741,0,0,100,0,2465
300,160,1246,741,0,0,100,0,2508
300,160,1356,741,0,0,100,0,2594

File: SCM-based_concrete_fc_ft_flex_Ec_Cl28_Cl90_Cl180_Shrink7_Shrink28_Shrink90_Shrink120_Creep28_Creep90_Creep150_Abr28.csv (part 2 of 3)
 Cement(kg/m3), Water(kg/m3),Coarse aggregate(kg/m3),Fine aggregate(kg/m3), FA (kg/m3),SF (kg/m3),GGBFS (kg/m3),SP (kg/m3),Cylinder compressive strength (MPa),Splitting tensile strength (MPa),Flexural strength (MPa),Elastic modulus (GPa),Chloride permeability (Coulomb) 28d,Chloride permeability (Coulomb) 90d,Chloride permeability (Coulomb) 180d,Drying shrinkage (??) 7d,Drying shrinkage (??) 28d,Drying shrinkage (??) 90d,Drying shrinkage (??)120d,Creep (??) 28d,Creep (??) 90d,Creep (??) 150d,Abrasion (mm) 28 d
200,160,1270,533,200,0,0,0,24.65,-1,3.82,-1,-1,-1,-1,-1,597,-1,-1,-1,-1,-1,-1
160,160,1270,522,240,0,0,0,23.8,-1,3.64,-1,-1,-1,-1,-1,510,-1,-1,-1,-1,-1,-1
320,136,1270,628,80,0,0,2,44.54,-1,5.17,-1,-1,-1,-1,-1,597,-1,-1,-1,-1,-1,-1
280,136,1270,618,120,0,0,2,48.96,-1,4.81,-1,-1,-1,-1,-1,550,-1,-1,-1,-1,-1,-1
240,136,1270,607,160,0,0,2,38.25,-1,4.78,-1,-1,-1,-1,-1,505,-1,-1,-1,-1,-1,-1
200,136,1270,596,200,0,0,2,31.45,-1,4.48,-1,-1,-1,-1,-1,450,-1,-1,-1,-1,-1,-1
160,136,1270,586,240,0,0,2,28.05,-1,4.19,-1,-1,-1,-1,-1,340,-1,-1,-1,-1,-1,-1
320,120,1270,671,80,0,0,2,56.1,-1,6,-1,-1,-1,-1,-1,482,-1,-1,-1,-1,-1,-1
280,120,1270,660,120,0,0,2,55.25,-1,5.62,-1,-1,-1,-1,-1,408,-1,-1,-1,-1,-1,-1
240,120,1270,650,160,0,0,2,54.4,-1,5.47,-1,-1,-1,-1,-1,387,-1,-1,-1,-1,-1,-1
200,120,1270,639,200,0,0,2,44.2,-1,5.28,-1,-1,-1,-1,-1,295,-1,-1,-1,-1,-1,-1
160,120,1270,628,240,0,0,2,38.25,-1,4.75,-1,-1,-1,-1,-1,250,-1,-1,-1,-1,-1,-1
423,159.8,1056,704,47,0,0,0,46.32,-1,-1,-1,-1,-1,-1,240,350,449,467,-1,-1,-1,-1
376,159.8,1056,704,94,0,0,0,45.73,-1,-1,-1,-1,-1,-1,220,320,414,423,-1,-1,-1,-1
329,159.8,1056,704,141,0,0,0,45.31,-1,-1,-1,-1,-1,-1,200,290,371,389,-1,-1,-1,-1
282,159.8,1056,704,188,0,0,0,44.7,-1,-1,-1,-1,-1,-1,290,278,350,365,-1,-1,-1,-1
414,140.76,1056,704,0,0,56,0,48.45,-1,-1,-1,-1,-1,-1,237,340,440,460,-1,-1,-1,-1
376,127.84,1056,704,0,0,94,0,49.89,-1,-1,-1,-1,-1,-1,210,302,388,403,-1,-1,-1,-1
282,140.76,1056,704,132,0,56,0,46.15,-1,-1,-1,-1,-1,-1,178,258,327,340,-1,-1,-1,-1
282,127.84,1056,704,94,0,94,0,47.68,-1,-1,-1,-1,-1,-1,165,240,307,320,-1,-1,-1,-1
429,140,1024,844,0,9,0,9.636,61.63,-1,-1,-1,-1,-1,-1,-1,-1,-1,-1,-1,-1,-1,-1
382,140,1048,864,0,8,0,8.58,59.32,-1,-1,-1,-1,-1,-1,-1,-1,-1,-1,-1,-1,-1,-1
362,140,1058,872,0,8,0,8.14,58.4,-1,-1,-1,-1,-1,-1,-1,-1,-1,-1,-1,-1,-1,-1
343,140,1067,880,0,7,0,7.7,57.69,-1,-1,-1,-1,-1,-1,-1,-1,-1,-1,-1,-1,-1,-1
420,140,1021,842,0,18,0,9.636,62.03,-1,-1,-1,-1,-1,-1,-1,-1,-1,-1,-1,-1,-1,-1
374,140,1045,862,0,16,0,8.58,59.68,-1,-1,-1,-1,-1,-1,-1,-1,-1,-1,-1,-1,-1,-1
355,140,1055,870,0,15,0,8.14,58.77,-1,-1,-1,-1,-1,-1,-1,-1,-1,-1,-1,-1,-1,-1
336,140,1065,878,0,14,0,7.7,58.19,-1,-1,-1,-1,-1,-1,-1,-1,-1,-1,-1,-1,-1,-1
411,140,1018,839,0,27,0,9.636,62.34,-1,-1,-1,-1,-1,-1,-1,-1,-1,-1,-1,-1,-1,-1
366,140,1042,860,0,24,0,8.58,59.9,-1,-1,-1,-1,-1,-1,-1,-1,-1,-1,-1,-1,-1,-1
347,140,1053,868,0,23,0,8.14,59,-1,-1,-1,-1,-1,-1,-1,-1,-1,-1,-1,-1,-1,-1
329,140,1062,876,0,21,0,7.7,58.63,-1,-1,-1,-1,-1,-1,-1,-1,-1,-1,-1,-1,-1,-1
403,140,1015,837,0,35,0,9.636,62.43,-1,-1,-1,-1,-1,-1,-1,-1,-1,-1,-1,-1,-1,-1
358,140,1040,858,0,32,0,8.58,60.03,-1,-1,-1,-1,-1,-1,-1,-1,-1,-1,-1,-1,-1,-1
340,140,1050,866,0,30,0,8.14,59.08,-1,-1,-1,-1,-1,-1,-1,-1,-1,-1,-1,-1,-1,-1
322,140,1060,874,0,28,0,7.7,58.7,-1,-1,-1,-1,-1,-1,-1,-1,-1,-1,-1,-1,-1,-1
394,140,1012,834,0,44,0,9.636,62.54,-1,-1,-1,-1,-1,-1,-1,-1,-1,-1,-1,-1,-1,-1
351,140,1037,855,0,39,0,8.58,60.09,-1,-1,-1,-1,-1,-1,-1,-1,-1,-1,-1,-1,-1,-1
333,140,1048,864,0,37,0,8.14,59.14,-1,-1,-1,-1,-1,-1,-1,-1,-1,-1,-1,-1,-1,-1
315,140,1058,872,0,35,0,7.7,58.79,-1,-1,-1,-1,-1,-1,-1,-1,-1,-1,-1,-1,-1,-1
383,159.81,1049,865,0,60.91666667,0,9.766166667,66.912,-1,-1,-1,-1,-1,-1,-1,-1,-1,-1,-1,-1,-1,-1
375,159.77,1046,863,0,68.80555556,0,9.763722222,67.1585,-1,-1,-1,-1,-1,-1,-1,-1,-1,-1,-1,-1,-1,-1
367,159.71,1043,860,0,76.63888889,0,9.760055556,67.49,-1,-1,-1,-1,-1,-1,-1,-1,-1,-1,-1,-1,-1,-1
360,159.67,1041,858,0,83.52777778,0,9.757611111,65.348,-1,-1,-1,-1,-1,-1,-1,-1,-1,-1,-1,-1,-1,-1
437,204,785,908,51,26,0,10.28,34.85,3.73,5.3,26.9,740,-1,-1,-1,-1,-1,-1,-1,-1,-1,-1
424,204,785,908,51,39,0,10.28,35.7,3.73,5.22,27,748,-1,-1,-1,-1,-1,-1,-1,-1,-1,-1
411,204,785,908,51,51,0,10.26,35.96,3.97,6,28.13,747,-1,-1,-1,-1,-1,-1,-1,-1,-1,-1
411,204,785,908,77,26,0,10.28,34.51,3.8,6.04,27.16,679,-1,-1,-1,-1,-1,-1,-1,-1,-1,-1
398,204,785,908,77,39,0,10.28,35.7,4,6,28,678,-1,-1,-1,-1,-1,-1,-1,-1,-1,-1
386,204,785,908,77,51,0,10.28,36.13,4.02,6.3,28.8,677,-1,-1,-1,-1,-1,-1,-1,-1,-1,-1
386,204,785,908,103,26,0,10.3,36.04,4.12,6.8,29.5,598,-1,-1,-1,-1,-1,-1,-1,-1,-1,-1
373,204,785,908,103,39,0,10.3,36.21,4.25,7,30.9,560,-1,-1,-1,-1,-1,-1,-1,-1,-1,-1
360,204,785,908,103,51,0,10.28,38.08,4.58,7.1,31.1,530,-1,-1,-1,-1,-1,-1,-1,-1,-1,-1
360,204,785,908,129,26,0,10.3,35,4.73,6,29,480,-1,-1,-1,-1,-1,-1,-1,-1,-1,-1
347,204,785,908,129,39,0,10.3,34.09,3.82,5.2,27,450,-1,-1,-1,-1,-1,-1,-1,-1,-1,-1
334,204,785,908,129,51,0,10.28,32.3,3.73,4.8,26.6,435,-1,-1,-1,-1,-1,-1,-1,-1,-1,-1
334,204,785,908,154,26,0,10.28,29.75,3.25,4.7,26,397,-1,-1,-1,-1,-1,-1,-1,-1,-1,-1
321,204,785,908,154,39,0,10.28,27.2,2.95,4.75,25.9,400,-1,-1,-1,-1,-1,-1,-1,-1,-1,-1
308,204,785,908,154,51,0,10.26,25.59,2.49,4.2,25.8,402,-1,-1,-1,-1,-1,-1,-1,-1,-1,-1
250,125,1083.4,722.3,250,0,0,11,54.4,5.38,8.24,34.98,1422,-1,-1,-1,-1,-1,-1,-1,-1,-1,-1
250,125,1093,728.7,125,0,125,11,51.17,5.18,7.84,33.96,1435,-1,-1,-1,-1,-1,-1,-1,-1,-1,-1
250,125,1088.2,725.4,100,50,100,11,56.69,5.47,8.47,35.69,1407,-1,-1,-1,-1,-1,-1,-1,-1,-1,-1
125,125,1060.8,707.2,375,0,0,11,43.77,4.43,6.68,31.43,1445,-1,-1,-1,-1,-1,-1,-1,-1,-1,-1
125,125,1075.2,716.8,187.5,0,187.5,11,46.66,4.83,7.2,32.41,1440,-1,-1,-1,-1,-1,-1,-1,-1,-1,-1
125,125,1068,712,150,75,150,11,51.51,5.1,7.76,34.03,1419,-1,-1,-1,-1,-1,-1,-1,-1,-1,-1
635,247,565,847,0,71,0,2.54,62.9,-1,10.4,-1,-1,-1,-1,360,440,495,-1,-1,-1,-1,-1
635,247,565,847,0,71,0,2.54,62.22,-1,10,-1,-1,-1,-1,400,480,526,-1,-1,-1,-1,-1
635,247,565,847,0,71,0,2.54,60.35,-1,9.8,-1,-1,-1,-1,420,505,560,-1,-1,-1,-1,-1
635,247,565,847,0,71,0,2.54,56.1,-1,9.4,-1,-1,-1,-1,450,579,613,-1,-1,-1,-1,-1
635,247,565,847,0,71,0,2.54,55,-1,9.15,-1,-1,-1,-1,481,623,678,-1,-1,-1,-1,-1
484.5,153,1122.5,653,25.5,0,0,15.3,47.17,-1,7.46,-1,-1,-1,-1,-1,-1,-1,-1,-1,-1,-1,-1
459,153,1122.5,653,51,0,0,15.3,47.17,-1,7.25,-1,-1,-1,-1,-1,-1,-1,-1,-1,-1,-1,-1
433.5,153,1122.5,653,76.5,0,0,15.3,46.75,-1,6.75,-1,-1,-1,-1,-1,-1,-1,-1,-1,-1,-1,-1
408,153,1122.5,653,102,0,0,15.3,44.79,-1,6.67,-1,-1,-1,-1,-1,-1,-1,-1,-1,-1,-1,-1
382.5,153,1122.5,653,127.5,0,0,15.3,43.61,-1,6.6,-1,-1,-1,-1,-1,-1,-1,-1,-1,-1,-1,-1
475,170,1100,640,25,0,0,15,42.24,-1,6.75,-1,-1,-1,-1,-1,-1,-1,-1,-1,-1,-1,-1
450,170,1100,640,50,0,0,15,42.16,-1,6.65,-1,-1,-1,-1,-1,-1,-1,-1,-1,-1,-1,-1
425,170,1100,640,75,0,0,15,39.1,-1,6.25,-1,-1,-1,-1,-1,-1,-1,-1,-1,-1,-1,-1
400,170,1100,640,100,0,0,15,38.33,-1,6.22,-1,-1,-1,-1,-1,-1,-1,-1,-1,-1,-1,-1
375,170,1100,640,125,0,0,15,36.12,-1,5.9,-1,-1,-1,-1,-1,-1,-1,-1,-1,-1,-1,-1
465.5,186.2,1078,628,24.5,0,0,14.7,36.12,-1,6.16,-1,-1,-1,-1,-1,-1,-1,-1,-1,-1,-1,-1
441,186.2,1078,628,49,0,0,14.7,34,-1,6,-1,-1,-1,-1,-1,-1,-1,-1,-1,-1,-1,-1
416.5,186.2,1078,628,73.5,0,0,14.7,32.13,-1,5.75,-1,-1,-1,-1,-1,-1,-1,-1,-1,-1,-1,-1
392,186.2,1078,628,98,0,0,14.7,30.6,-1,5.4,-1,-1,-1,-1,-1,-1,-1,-1,-1,-1,-1,-1
367.5,186.2,1078,628,122.5,0,0,14.7,29.72,-1,5.2,-1,-1,-1,-1,-1,-1,-1,-1,-1,-1,-1,-1
343,186.2,1078,628,147,0,0,14.7,27.54,-1,5,-1,-1,-1,-1,-1,-1,-1,-1,-1,-1,-1,-1
456,201.6,1058,616,24,0,0,14.4,32.89,-1,4.73,-1,-1,-1,-1,-1,-1,-1,-1,-1,-1,-1,-1
432,201.6,1058,616,48,0,0,14.4,31.87,-1,4.74,-1,-1,-1,-1,-1,-1,-1,-1,-1,-1,-1,-1
408,201.6,1058,616,72,0,0,14.4,29.75,-1,4.73,-1,-1,-1,-1,-1,-1,-1,-1,-1,-1,-1,-1
384,201.6,1058,616,96,0,0,14.4,28.05,-1,4.5,-1,-1,-1,-1,-1,-1,-1,-1,-1,-1,-1,-1
360,201.6,1058,616,120,0,0,14.4,26.56,-1,4.4,-1,-1,-1,-1,-1,-1,-1,-1,-1,-1,-1,-1
336,201.6,1058,616,144,0,0,14.4,25.58,-1,4,-1,-1,-1,-1,-1,-1,-1,-1,-1,-1,-1,-1
368,161,1085.2,693.81,92,0,0,1.104,57.37,4.7,-1,29.1,-1,-1,-1,180,340,-1,-1,-1,-1,-1,-1
322,161,1085.2,693.81,138,0,0,1.104,51,4.5,-1,27.9,-1,-1,-1,160,310,-1,-1,-1,-1,-1,-1
276,161,1085.2,693.81,184,0,0,1.104,47.6,4.48,-1,27,-1,-1,-1,130,290,-1,-1,-1,-1,-1,-1
368,161,1085.2,693.81,0,0,92,1.104,57.37,4.98,-1,29.5,-1,-1,-1,190,350,-1,-1,-1,-1,-1,-1
322,161,1085.2,693.81,0,0,138,1.104,52.95,4.58,-1,28.25,-1,-1,-1,175,325,-1,-1,-1,-1,-1,-1
276,161,1085.2,693.81,0,0,184,1.104,51,4.5,-1,27.75,-1,-1,-1,150,300,-1,-1,-1,-1,-1,-1
300,191,875,761,169,0,0,4,30.77,3.5,5.29,-1,-1,-1,-1,-1,-1,-1,-1,-1,-1,-1,-1
300,191,862,761,169,0,0,4.2,30.09,2.91,3.52,-1,-1,-1,-1,-1,-1,-1,-1,-1,-1,-1,-1
300,191,850,761,169,0,0,4.2,29.49,2.33,3.02,-1,-1,-1,-1,-1,-1,-1,-1,-1,-1,-1,-1
300,191,838,761,169,0,0,4.3,27.88,1.95,2.58,-1,-1,-1,-1,-1,-1,-1,-1,-1,-1,-1,-1
300,194,825,761,158,0,0,4.3,25.75,1.45,2.89,-1,-1,-1,-1,-1,-1,-1,-1,-1,-1,-1,-1
320,180,1107,665,0,0,80,0,32.623,-1,-1,-1,-1,-1,-1,70,111,170,195,245,300,260,-1
240,180,1107,665,0,0,160,0,29.937,-1,-1,-1,-1,-1,-1,80,127,195,220,290,370,328,-1
160,180,1107,665,0,0,240,0,25.619,-1,-1,-1,-1,-1,-1,86,148,236,258,345,445,405,-1
280,175,1132,680,0,0,70,0,28.016,-1,-1,-1,-1,-1,-1,69,123,200,220,348,470,390,-1
210,175,1132,680,0,0,140,0,26.2905,-1,-1,-1,-1,-1,-1,76,143,223,243,420,530,490,-1
140,175,1132,680,0,0,210,0,22.8395,-1,-1,-1,-1,-1,-1,93,158,250,275,500,680,600,-1
256,176,1145,688,0,0,64,0,20.8335,-1,-1,-1,-1,-1,-1,75,140,207,242,417,550,500,-1
192,176,1145,688,0,0,128,0,19.38,-1,-1,-1,-1,-1,-1,95,154,245,223,490,650,600,-1
128,176,1145,688,0,0,192,0,16.1245,-1,-1,-1,-1,-1,-1,101,186,295,325,580,793,755,-1
420,156,1134,610,0,0,180,9.6,85.34,5.91,-1,-1,-1,-1,-1,-1,50,60,71,398,540,580,-1
360,156,1134,610,0,60,180,9.6,88.4,6.14,-1,-1,-1,-1,-1,-1,65,77,92,290,400,401,-1
262.5,175,1025,832,0,0,87.5,3.5,35.36,2.71,-1,-1,1099,-1,732,-1,-1,-1,-1,-1,-1,-1,-1
175,175,1021,830,0,0,175,3.5,31.36,2.28,-1,-1,649,-1,415,-1,-1,-1,-1,-1,-1,-1,-1
450,210,708.2,901.5,0,50,0,1.3,62.46,-1,7.15,-1,-1,-1,-1,-1,-1,-1,-1,-1,-1,-1,-1
400,210,700.4,891.5,0,100,0,1.3,57.04,-1,7.2,-1,-1,-1,-1,-1,-1,-1,-1,-1,-1,-1,-1
450,210,707.4,900.2,0,50,0,1.5,58.66,-1,7.1,-1,-1,-1,-1,-1,-1,-1,-1,-1,-1,-1,-1
400,210,699.3,890.2,0,100,0,1.5,56.46,-1,6.83,-1,-1,-1,-1,-1,-1,-1,-1,-1,-1,-1,-1
450,210,706.3,898.6,0,50,0,1.7,60.57,-1,7.07,-1,-1,-1,-1,-1,-1,-1,-1,-1,-1,-1,-1
400,210,698.5,888.8,0,100,0,1.7,61.24,-1,6.54,-1,-1,-1,-1,-1,-1,-1,-1,-1,-1,-1,-1
467.5,192.5,839.3,801.3,0,0,82.5,7.43,51.17,-1,-1,-1,-1,-1,-1,-1,-1,-1,-1,-1,-1,-1,-1
385,192.5,834.8,797.1,0,0,165,7.43,52.95,-1,-1,-1,-1,-1,-1,-1,-1,-1,-1,-1,-1,-1,-1
302.5,192.5,830.3,792.8,0,0,247.5,7.43,52.61,-1,-1,-1,-1,-1,-1,-1,-1,-1,-1,-1,-1,-1,-1
437,176,924,743,80,0,0,4.65,59.24,5.5,-1,47,-1,-1,-1,-1,-1,-1,-1,-1,-1,-1,-1
333,173,924,743,162,0,0,3.71,49.72,4.2,-1,44,-1,-1,-1,-1,-1,-1,-1,-1,-1,-1,-1
225,170,924,743,247,0,0,3.21,31.62,3.3,-1,39,-1,-1,-1,-1,-1,-1,-1,-1,-1,-1,-1
115,167,924,743,336,0,0,2.93,13.6,1.8,-1,31,-1,-1,-1,-1,-1,-1,-1,-1,-1,-1,-1
375,195,735,910,125,0,0,6.75,42.5,-1,-1,-1,-1,-1,-1,-1,-1,-1,-1,-1,-1,-1,-1
350,190,735,910,150,0,0,6.75,39.1,-1,-1,-1,-1,-1,-1,-1,-1,-1,-1,-1,-1,-1,-1
325,190,735,910,175,0,0,6.75,36.55,-1,-1,-1,-1,-1,-1,-1,-1,-1,-1,-1,-1,-1,-1
300,190,735,910,200,0,0,6.75,38.25,-1,-1,-1,-1,-1,-1,-1,-1,-1,-1,-1,-1,-1,-1
427.5,162,735,990,0,22.5,0,8,49.3,-1,-1,-1,-1,-1,-1,-1,-1,-1,-1,-1,-1,-1,-1
405,171,735,990,0,45,0,8,52.7,-1,-1,-1,-1,-1,-1,-1,-1,-1,-1,-1,-1,-1,-1
382.5,180,735,990,0,67.5,0,8,56.95,-1,-1,-1,-1,-1,-1,-1,-1,-1,-1,-1,-1,-1,-1
360,180,735,990,0,90,0,8,56.1,-1,-1,-1,-1,-1,-1,-1,-1,-1,-1,-1,-1,-1,-1
323.75,113.3125,1035,740,0,26.25,0,6.3,49.43,-1,-1,-1,-1,-1,-1,-1,-1,-1,-1,-1,-1,-1,-1
297.5,104.125,1035,740,0,52.5,0,6.3,53.77,-1,-1,-1,-1,-1,-1,-1,-1,-1,-1,-1,-1,-1,-1
297.5,104.125,1035,740,52.5,0,0,6.3,39.47,-1,-1,-1,-1,-1,-1,-1,-1,-1,-1,-1,-1,-1,-1
245,85.75,1035,740,105,0,0,6.3,31.67,-1,-1,-1,-1,-1,-1,-1,-1,-1,-1,-1,-1,-1,-1
297,103.95,1035,740,0,0,52.5,6.3,42.82,-1,-1,-1,-1,-1,-1,-1,-1,-1,-1,-1,-1,-1,-1
245,85.75,1035,740,0,0,105,6.3,41.5,-1,-1,-1,-1,-1,-1,-1,-1,-1,-1,-1,-1,-1,-1
297.5,104.125,1035,740,26.25,26.25,0,6.3,52.7,-1,-1,-1,-1,-1,-1,-1,-1,-1,-1,-1,-1,-1,-1
297.5,104.125,1035,740,0,26.25,26.25,6.3,55.02,-1,-1,-1,-1,-1,-1,-1,-1,-1,-1,-1,-1,-1,-1
245,85.75,1035,740,52.5,0,52.5,6.3,33.07,-1,-1,-1,-1,-1,-1,-1,-1,-1,-1,-1,-1,-1,-1
449,145,1140.677966,673,0,36,0,6.0615,99.705,-1,-1,-1,-1,-1,-1,-1,-1,-1,-1,-1,-1,-1,-1
412,145,1143.859649,652,0,73,0,7.21,102.68,-1,-1,-1,-1,-1,-1,-1,-1,-1,-1,-1,-1,-1,-1
243,145,1165.517241,676,0,0,243,4.2525,83.81,-1,-1,-1,-1,-1,-1,-1,-1,-1,-1,-1,-1,-1,-1
146,145,1166.666667,665,0,0,340,4.38,63.155,-1,-1,-1,-1,-1,-1,-1,-1,-1,-1,-1,-1,-1,-1
206,145,1113.559322,657,0,36,243,5.15,89.93,-1,-1,-1,-1,-1,-1,-1,-1,-1,-1,-1,-1,-1,-1
388,145,1151.724138,668,97,0,0,6.79,67.575,-1,-1,-1,-1,-1,-1,-1,-1,-1,-1,-1,-1,-1,-1
291,145,1153.571429,646,194,0,0,5.0925,49.3,-1,-1,-1,-1,-1,-1,-1,-1,-1,-1,-1,-1,-1,-1
352,145,1143.859649,652,97,36,0,6.16,80.155,-1,-1,-1,-1,-1,-1,-1,-1,-1,-1,-1,-1,-1,-1
255,145,1150.909091,633,194,36,0,5.7375,64.6,-1,-1,-1,-1,-1,-1,-1,-1,-1,-1,-1,-1,-1,-1
350,140,986,720,100,0,0,10.8,49.04,-1,-1,55.7,-1,-1,-1,-1,-1,-1,-1,-1,-1,-1,-1
350,153,966,706,100,0,0,9.5,48.96,-1,-1,37,-1,-1,-1,-1,-1,-1,-1,-1,-1,-1,-1
350,167,947,692,100,0,0,8.1,48.96,-1,-1,35,-1,-1,-1,-1,-1,-1,-1,-1,-1,-1,-1
350,180,927,678,100,0,0,6.8,48.87,-1,-1,28.5,-1,-1,-1,-1,-1,-1,-1,-1,-1,-1,-1
350,140,1109,720,100,0,0,10.8,46.32,-1,-1,53.5,-1,-1,-1,-1,-1,-1,-1,-1,-1,-1,-1
350,153,1087,706,100,0,0,9.5,45.9,-1,-1,45,-1,-1,-1,-1,-1,-1,-1,-1,-1,-1,-1
350,167,1065,692,100,0,0,8.1,45.47,-1,-1,25,-1,-1,-1,-1,-1,-1,-1,-1,-1,-1,-1
350,180,1043,678,100,0,0,6.8,44.2,-1,-1,15.7,-1,-1,-1,-1,-1,-1,-1,-1,-1,-1,-1
350,140,1002,720,100,0,0,10.8,46.24,-1,-1,38,-1,-1,-1,-1,-1,-1,-1,-1,-1,-1,-1
350,153,982,706,100,0,0,9.5,42.5,-1,-1,30,-1,-1,-1,-1,-1,-1,-1,-1,-1,-1,-1
350,167,963,692,100,0,0,8.1,35.7,-1,-1,23,-1,-1,-1,-1,-1,-1,-1,-1,-1,-1,-1
350,180,943,678,100,0,0,6.8,32.72,-1,-1,15,-1,-1,-1,-1,-1,-1,-1,-1,-1,-1,-1
440,209,705,748,110,0,0,9.35,45.05,2.9,-1,-1,-1,-1,-1,-1,-1,-1,-1,-1,-1,-1,-1
440,209,708.7,748,110,0,0,9.35,47.26,3,-1,-1,-1,-1,-1,-1,-1,-1,-1,-1,-1,-1,-1
440,209,680.9,750,110,0,0,7.7,49.3,3.2,-1,-1,-1,-1,-1,-1,-1,-1,-1,-1,-1,-1,-1
440,209,705,748,110,0,0,9.35,51,3.22,-1,-1,-1,-1,-1,-1,-1,-1,-1,-1,-1,-1,-1
440,209,635.5,748,110,0,0,9.35,42.5,2.86,-1,-1,-1,-1,-1,-1,-1,-1,-1,-1,-1,-1,-1
200,90,1014,740,200,0,0,0.5,36.55,-1,-1,-1,1154,-1,-1,-1,-1,-1,-1,-1,-1,-1,-1
200,90,1014,739,192,8,0,0.6,36.97,-1,-1,-1,891,-1,-1,-1,-1,-1,-1,-1,-1,-1,-1
200,90,1014,774,0,0,200,1.4,57.8,-1,-1,-1,1049,-1,-1,-1,-1,-1,-1,-1,-1,-1,-1
200,90,1014,771,0,8,192,1.7,58.14,-1,-1,-1,946,-1,-1,-1,-1,-1,-1,-1,-1,-1,-1
269.45,190,1396,698,31.7,15.85,0,0,17.76,-1,3.07,-1,-1,-1,-1,-1,-1,-1,-1,-1,-1,-1,-1
253.6,190,1396,698,47.55,15.85,0,0,15.68,-1,-1,-1,-1,-1,-1,-1,-1,-1,-1,-1,-1,-1,-1
237.75,190,1396,698,63.4,15.85,0,0,15.01,-1,-1,-1,-1,-1,-1,-1,-1,-1,-1,-1,-1,-1,-1
253.6,190,1396,698,31.7,31.7,0,0,14.95,-1,-1,-1,-1,-1,-1,-1,-1,-1,-1,-1,-1,-1,-1
237.75,190,1396,698,31.7,47.55,0,0,16.97,-1,-1,-1,-1,-1,-1,-1,-1,-1,-1,-1,-1,-1,-1
253.6,190,1396,698,31.7,31.7,0,0,14.77,-1,-1,-1,-1,-1,-1,-1,-1,-1,-1,-1,-1,-1,-1
253.6,190,1396,698,31.7,31.7,0,0,16.19,-1,-1,-1,-1,-1,-1,-1,-1,-1,-1,-1,-1,-1,-1
253.6,190,1396,698,47.55,15.85,0,0,16.03,-1,-1,-1,-1,-1,-1,-1,-1,-1,-1,-1,-1,-1,-1
237.75,190,1396,698,63.4,15.85,0,0,16.38,-1,-1,-1,-1,-1,-1,-1,-1,-1,-1,-1,-1,-1,-1
237.75,190,1396,698,31.7,47.55,0,0,17.65,-1,2.74,-1,-1,-1,-1,-1,-1,-1,-1,-1,-1,-1,-1
237.75,190,1396,698,31.7,47.55,0,0,17.95,-1,2.18,-1,-1,-1,-1,-1,-1,-1,-1,-1,-1,-1,-1
474.3,158,1029,686,52.7,0,0,10.54,65.87,-1,-1,-1,-1,-1,-1,-1,-1,-1,-1,-1,-1,-1,-1
421.6,158,1029,686,105.4,0,0,10.54,60.18,-1,-1,-1,-1,-1,-1,-1,-1,-1,-1,-1,-1,-1,-1
368.9,158,1029,686,158.1,0,0,10.54,46.92,-1,-1,-1,-1,-1,-1,-1,-1,-1,-1,-1,-1,-1,-1
495.38,158,1029,686,0,31.62,0,10.54,75.22,-1,-1,-1,-1,-1,-1,-1,-1,-1,-1,-1,-1,-1,-1
484.84,158,1029,686,0,42.16,0,10.54,76.33,-1,-1,-1,-1,-1,-1,-1,-1,-1,-1,-1,-1,-1,-1
474.3,158,1029,686,0,52.7,0,10.54,76.67,-1,-1,-1,-1,-1,-1,-1,-1,-1,-1,-1,-1,-1,-1
442.68,158,1029,686,52.7,31.62,0,10.54,53.63,-1,-1,-1,-1,-1,-1,-1,-1,-1,-1,-1,-1,-1,-1
421.6,158,1029,686,52.7,52.7,0,10.54,64.09,-1,-1,-1,-1,-1,-1,-1,-1,-1,-1,-1,-1,-1,-1
379.44,158,1029,686,105.4,42.16,0,10.54,61.28,-1,-1,-1,-1,-1,-1,-1,-1,-1,-1,-1,-1,-1,-1
337.28,158,1029,686,158.1,31.62,0,10.54,52.27,-1,-1,-1,-1,-1,-1,-1,-1,-1,-1,-1,-1,-1,-1
316.2,158,1029,686,158.1,52.7,0,10.54,49.72,-1,-1,-1,-1,-1,-1,-1,-1,-1,-1,-1,-1,-1,-1
280,160,1104,736,0,0,120,2,19.975,2,5.2,-1,-1,-1,-1,-1,-1,-1,-1,-1,-1,-1,-1
240,160,1104,736,0,0,160,2,21.08,2.8,4.85,-1,-1,-1,-1,-1,-1,-1,-1,-1,-1,-1,-1
200,160,1104,736,0,0,200,2,21.505,1.6,4.25,-1,-1,-1,-1,-1,-1,-1,-1,-1,-1,-1,-1
80,163,1184,684,0,0,320,2.85,34.8,-1,-1,-1,-1,-1,-1,-1,405,540,558,-1,-1,-1,-1
120,163,1184,684,84,0,196,1.15,42.5,-1,-1,-1,-1,-1,-1,-1,390,445,490,-1,-1,-1,-1
304.56,160,1270,605,84.6,33.84,126.9,3.6,44.914,4.24,5.1,-1,-1,-1,-1,-1,-1,-1,-1,-1,-1,-1,-1
304.56,160,1270,605,84.6,33.84,169.2,3.6,49.946,4.27,5.3,-1,-1,-1,-1,-1,-1,-1,-1,-1,-1,-1,-1
304.56,160,1270,605,84.6,33.84,211.5,3.6,45.5345,3.64,5.1,-1,-1,-1,-1,-1,-1,-1,-1,-1,-1,-1,-1
262.26,160,1270,605,126.9,33.84,126.9,3.6,40.5875,3.66,4.8,-1,-1,-1,-1,-1,-1,-1,-1,-1,-1,-1,-1
262.26,160,1270,605,126.9,33.84,169.2,3.6,43.894,3.95,5,-1,-1,-1,-1,-1,-1,-1,-1,-1,-1,-1,-1
262.26,160,1270,605,126.9,33.84,211.5,3.6,42.262,3.66,4.9,-1,-1,-1,-1,-1,-1,-1,-1,-1,-1,-1,-1
219.96,160,1270,605,169.2,33.84,126.9,3.6,39.7885,3,4.8,-1,-1,-1,-1,-1,-1,-1,-1,-1,-1,-1,-1
219.96,160,1270,605,169.2,33.84,169.2,3.6,40.596,3.19,4.8,-1,-1,-1,-1,-1,-1,-1,-1,-1,-1,-1,-1
219.96,160,1270,605,169.2,33.84,211.5,3.6,37.4255,2.81,4.6,-1,-1,-1,-1,-1,-1,-1,-1,-1,-1,-1,-1
450,184.5,1201.5,306,0,0,306,3.78,34,3,4.85,-1,-1,-1,-1,-1,-1,-1,-1,-1,-1,-1,-1
360,184.5,1201.5,612,90,0,0,2.25,32.72,2.5,4.27,-1,-1,-1,-1,-1,-1,-1,-1,-1,-1,-1,-1
315,184.5,1201.5,612,135,0,0,2.25,25.5,2.38,4,-1,-1,-1,-1,-1,-1,-1,-1,-1,-1,-1,-1
270,184.5,1201.5,612,180,0,0,2.25,23.21,2.3,3.95,-1,-1,-1,-1,-1,-1,-1,-1,-1,-1,-1,-1
360,184.5,1201.5,306,90,0,306,7.56,27.71,2.52,4.48,-1,-1,-1,-1,-1,-1,-1,-1,-1,-1,-1,-1
315,184.5,1201.5,306,135,0,306,7.56,30.01,2.61,4.5,-1,-1,-1,-1,-1,-1,-1,-1,-1,-1,-1,-1
270,184.5,1201.5,306,180,0,306,7.56,31.02,2.65,4.62,-1,-1,-1,-1,-1,-1,-1,-1,-1,-1,-1,-1
409.5,155.61,874,874,0,10.5,0,2.016,61.61,-1,-1,-1,3200,2400,1990,-1,-1,-1,-1,-1,-1,-1,-1
399,151.62,872,872,0,21,0,2.016,65.45,-1,-1,-1,2100,1000,800,-1,-1,-1,-1,-1,-1,-1,-1
388.5,147.63,870,870,0,31.5,0,2.016,67.15,-1,-1,-1,1500,750,650,-1,-1,-1,-1,-1,-1,-1,-1
378,143.64,869,869,0,42,0,2.016,68,-1,-1,-1,1100,740,400,-1,-1,-1,-1,-1,-1,-1,-1
357,135.66,873,873,0,0,63,2.016,52.7,-1,-1,-1,6100,3990,2800,-1,-1,-1,-1,-1,-1,-1,-1
294,111.72,870,870,0,0,126,2.016,46.75,-1,-1,-1,5950,2600,1800,-1,-1,-1,-1,-1,-1,-1,-1
210,79.8,866,866,0,0,210,2.016,34,-1,-1,-1,5100,2000,1200,-1,-1,-1,-1,-1,-1,-1,-1
346.5,131.67,872,872,0,10.5,63,2.016,53.55,-1,-1,-1,4550,1500,1400,-1,-1,-1,-1,-1,-1,-1,-1
336,127.68,870,870,0,21,63,2.016,55.25,-1,-1,-1,5000,1490,1000,-1,-1,-1,-1,-1,-1,-1,-1
325.5,123.69,868,868,0,31.5,63,2.016,57.8,-1,-1,-1,2285,800,800,-1,-1,-1,-1,-1,-1,-1,-1
283.5,107.73,869,869,0,10.5,126,2.016,47.6,-1,-1,-1,3950,1410,1020,-1,-1,-1,-1,-1,-1,-1,-1
273,103.74,867,867,0,21,126,2.016,44.2,-1,-1,-1,3500,1000,850,-1,-1,-1,-1,-1,-1,-1,-1
262.5,99.75,865,865,0,31.5,126,2.016,48.11,-1,-1,-1,2100,900,580,-1,-1,-1,-1,-1,-1,-1,-1
199.5,75.81,865,865,0,10.5,210,2.016,31.53,-1,-1,-1,3290,995,560,-1,-1,-1,-1,-1,-1,-1,-1
189,71.82,863,863,0,21,210,2.016,34,-1,-1,-1,2080,990,550,-1,-1,-1,-1,-1,-1,-1,-1
178.5,67.83,861,861,0,31.5,210,2.016,33.66,-1,-1,-1,1990,988,300,-1,-1,-1,-1,-1,-1,-1,-1
160,130,1115,770,127,0,0,2.296,31.7,3,-1,-1,5350,4500,-1,-1,-1,-1,-1,-1,-1,-1,-1
144,129,1115,770,127,0,16,2.296,33.5,3.2,-1,-1,5070,4250,-1,-1,-1,-1,-1,-1,-1,-1,-1
127,127,1115,770,127,0,32,2.288,35.8,3.5,-1,-1,4850,3800,-1,-1,-1,-1,-1,-1,-1,-1,-1
111,128,1115,770,127,0,47,2.28,37,3.52,-1,-1,4030,3180,-1,-1,-1,-1,-1,-1,-1,-1,-1
94,128,1115,770,127,0,63,2.272,39.8,3.7,-1,-1,3930,2998,-1,-1,-1,-1,-1,-1,-1,-1,-1
78,128,1115,770,127,0,78,2.264,39.2,3.91,-1,-1,3430,2800,-1,-1,-1,-1,-1,-1,-1,-1,-1
158,105,1115,770,127,0,68,2.824,41.4,3.82,-1,-1,2200,1800,-1,-1,-1,-1,-1,-1,-1,-1,-1
140,114,1115,770,127,0,60,2.616,38,3.74,-1,-1,3500,2200,-1,-1,-1,-1,-1,-1,-1,-1,-1
124,122,1115,770,127,0,53,2.432,37.4,3.68,-1,-1,3980,2830,-1,-1,-1,-1,-1,-1,-1,-1,-1
111,128,1115,770,127,0,47,2.28,37,3.52,-1,-1,4060,3260,-1,-1,-1,-1,-1,-1,-1,-1,-1
99,133,1115,770,127,0,42,2.144,33,3.28,-1,-1,4260,3250,-1,-1,-1,-1,-1,-1,-1,-1,-1
320,152,1097,731.2,80,0,0,0,36.55,5.35,8.35,-1,-1,-1,-1,-1,-1,-1,-1,-1,-1,-1,-1
280,152,1097,731.2,120,0,0,0,45.9,4.93,8.35,50.67,-1,-1,-1,-1,-1,-1,-1,-1,-1,-1,-1
240,152,1097,731.2,160,0,0,0,46.1,4.02,6,-1,-1,-1,-1,-1,-1,-1,-1,-1,-1,-1,-1
320,152,1097,731.2,0,0,80,0,51.85,4.41,9,45.62,-1,-1,-1,-1,-1,-1,-1,-1,-1,-1,-1
280,152,1097,731.2,0,0,120,0,55.25,4.19,9.5,-1,-1,-1,-1,-1,-1,-1,-1,-1,-1,-1,-1
240,152,1097,731.2,0,0,160,0,51.85,4,8.1,51.12,-1,-1,-1,-1,-1,-1,-1,-1,-1,-1,-1
260,152,1097,731.2,80,0,60,0,42.5,4.15,8,45.77,-1,-1,-1,-1,-1,-1,-1,-1,-1,-1,-1
240,152,1097,731.2,80,0,80,0,42.5,3.47,6.9,51.09,-1,-1,-1,-1,-1,-1,-1,-1,-1,-1,-1
260.8,179,1109,675,65.2,0,0,0,19.975,-1,-1,-1,-1,-1,-1,-1,-1,-1,-1,-1,-1,-1,-1
247.76,179,1109,675,65.2,13.04,0,0,27.2,-1,-1,-1,-1,-1,-1,-1,-1,-1,-1,-1,-1,-1,-1
234.72,179,1109,675,65.2,26.08,0,0,23.375,-1,-1,-1,-1,-1,-1,-1,-1,-1,-1,-1,-1,-1,-1
221.68,179,1109,675,65.2,39.12,0,0,20.825,-1,-1,-1,-1,-1,-1,-1,-1,-1,-1,-1,-1,-1,-1
504.84,185.45,797.49,886.58,0,10.3028,0,11.3331416,59.39,-1,-1,-1,-1,-1,-1,-1,-1,-1,-1,-1,-1,-1,-1
494.53,185.45,795.98,884.9,0,20.6056,0,11.3329832,60.33,-1,-1,-1,-1,-1,-1,-1,-1,-1,-1,-1,-1,-1,-1
484.23,185.45,794.48,883.23,0,30.9084,0,11.3330448,60.99,-1,-1,-1,-1,-1,-1,-1,-1,-1,-1,-1,-1,-1,-1
473.93,185.45,792.97,881.55,0,41.2112,0,11.3331064,61.95,-1,-1,-1,-1,-1,-1,-1,-1,-1,-1,-1,-1,-1,-1
463.63,185.45,791.46,879.87,0,51.514,0,11.333168,61.58,-1,-1,-1,-1,-1,-1,-1,-1,-1,-1,-1,-1,-1,-1
499.69,185.45,776.12,862.82,15.4542,0,0,11.3331724,44.62,-1,-1,-1,-1,-1,-1,-1,-1,-1,-1,-1,-1,-1,-1
489.38,185.45,774.62,861.15,15.4542,10.3028,0,11.333014,51.66,-1,-1,-1,-1,-1,-1,-1,-1,-1,-1,-1,-1,-1,-1
479.08,185.45,773.11,859.47,15.4542,20.6056,0,11.3330756,53.52,-1,-1,-1,-1,-1,-1,-1,-1,-1,-1,-1,-1,-1,-1
468.78,185.45,771.6,857.8,15.4542,30.9084,0,11.3331372,54.3,-1,-1,-1,-1,-1,-1,-1,-1,-1,-1,-1,-1,-1,-1
458.47,185.45,770.09,856.12,15.4542,41.2112,0,11.3329788,54.87,-1,-1,-1,-1,-1,-1,-1,-1,-1,-1,-1,-1,-1,-1
448.17,185.45,768.59,854.45,15.4542,51.514,0,11.3330404,54.54,-1,-1,-1,-1,-1,-1,-1,-1,-1,-1,-1,-1,-1,-1
484.23,185.45,753.25,837.39,30.9084,0,0,11.3330448,44.88,-1,-1,-1,-1,-1,-1,-1,-1,-1,-1,-1,-1,-1,-1
473.93,185.45,751.74,835.72,30.9084,10.3028,0,11.3331064,53.33,-1,-1,-1,-1,-1,-1,-1,-1,-1,-1,-1,-1,-1,-1
463.63,185.45,750.23,834.04,30.9084,20.6056,0,11.333168,53.69,-1,-1,-1,-1,-1,-1,-1,-1,-1,-1,-1,-1,-1,-1
453.32,185.45,748.23,832.37,30.9084,30.9084,0,11.3330096,54.56,-1,-1,-1,-1,-1,-1,-1,-1,-1,-1,-1,-1,-1,-1
443.02,185.45,747.22,830.69,30.9084,41.2112,0,11.3330712,55.16,-1,-1,-1,-1,-1,-1,-1,-1,-1,-1,-1,-1,-1,-1
432.72,185.45,745.71,829.02,30.9084,51.514,0,11.3331328,54.84,-1,-1,-1,-1,-1,-1,-1,-1,-1,-1,-1,-1,-1,-1
430.14,185.45,746.81,830.23,84.9981,0,0,11.3330382,46.55,-1,-1,-1,-1,-1,-1,-1,-1,-1,-1,-1,-1,-1,-1
419.84,185.45,745.3,828.56,84.9981,10.3028,0,11.3330998,54,-1,-1,-1,-1,-1,-1,-1,-1,-1,-1,-1,-1,-1,-1
409.54,185.45,743.79,826.88,84.9981,20.6056,0,11.3331614,54.44,-1,-1,-1,-1,-1,-1,-1,-1,-1,-1,-1,-1,-1,-1
399.23,185.45,742.29,825.21,84.9981,30.9084,0,11.333003,55.98,-1,-1,-1,-1,-1,-1,-1,-1,-1,-1,-1,-1,-1,-1
388.93,185.45,740.78,823.53,84.9981,41.2112,0,11.3330646,56.43,-1,-1,-1,-1,-1,-1,-1,-1,-1,-1,-1,-1,-1,-1
378.63,185.45,739.27,821.85,84.9981,51.514,0,11.3331262,56.06,-1,-1,-1,-1,-1,-1,-1,-1,-1,-1,-1,-1,-1,-1
401.81,185.45,729.41,810.89,113.3308,0,0,11.3330976,45.47,-1,-1,-1,-1,-1,-1,-1,-1,-1,-1,-1,-1,-1,-1
391.51,185.45,727.9,809.22,113.3308,10.3028,0,11.3331592,54.19,-1,-1,-1,-1,-1,-1,-1,-1,-1,-1,-1,-1,-1,-1
381.2,185.45,726.4,807.54,113.3308,20.6056,0,11.3330008,54.72,-1,-1,-1,-1,-1,-1,-1,-1,-1,-1,-1,-1,-1,-1
370.9,185.45,724.89,805.87,113.3308,30.9084,0,11.3330624,56.04,-1,-1,-1,-1,-1,-1,-1,-1,-1,-1,-1,-1,-1,-1
360.6,185.45,723.38,804.19,113.3308,41.2112,0,11.333124,56.77,-1,-1,-1,-1,-1,-1,-1,-1,-1,-1,-1,-1,-1,-1
350.3,185.45,721.87,802.51,113.3308,51.514,0,11.3331856,56.07,-1,-1,-1,-1,-1,-1,-1,-1,-1,-1,-1,-1,-1,-1
373.48,185.45,712.01,791.55,141.6635,0,0,11.333157,44.45,-1,-1,-1,-1,-1,-1,-1,-1,-1,-1,-1,-1,-1,-1
363.17,185.45,710.51,789.88,141.6635,10.3028,0,11.3329986,55.04,-1,-1,-1,-1,-1,-1,-1,-1,-1,-1,-1,-1,-1,-1
352.87,185.45,709,788.2,141.6635,20.6056,0,11.3330602,56.92,-1,-1,-1,-1,-1,-1,-1,-1,-1,-1,-1,-1,-1,-1
342.57,185.45,707.49,786.53,141.6635,30.9084,0,11.3331218,58.35,-1,-1,-1,-1,-1,-1,-1,-1,-1,-1,-1,-1,-1,-1
332.27,185.45,705.99,784.85,141.6635,41.2112,0,11.3331834,58.72,-1,-1,-1,-1,-1,-1,-1,-1,-1,-1,-1,-1,-1,-1
321.96,185.45,704.48,783.17,141.6635,51.514,0,11.333025,58.54,-1,-1,-1,-1,-1,-1,-1,-1,-1,-1,-1,-1,-1,-1
345.14,185.45,694.62,772.21,169.9962,0,0,11.3329964,44.11,-1,-1,-1,-1,-1,-1,-1,-1,-1,-1,-1,-1,-1,-1
334.84,185.45,693.11,770.54,169.9962,10.3028,0,11.333058,52.88,-1,-1,-1,-1,-1,-1,-1,-1,-1,-1,-1,-1,-1,-1
324.54,185.45,691.6,768.86,169.9962,20.6056,0,11.3331196,54.78,-1,-1,-1,-1,-1,-1,-1,-1,-1,-1,-1,-1,-1,-1
314.24,185.45,690.1,767.19,169.9962,30.9084,0,11.3331812,56.06,-1,-1,-1,-1,-1,-1,-1,-1,-1,-1,-1,-1,-1,-1
303.93,185.45,688.59,765.51,169.9962,41.2112,0,11.3330228,56.36,-1,-1,-1,-1,-1,-1,-1,-1,-1,-1,-1,-1,-1,-1
293.63,185.45,687.08,763.83,169.9962,51.514,0,11.3330844,55.95,-1,-1,-1,-1,-1,-1,-1,-1,-1,-1,-1,-1,-1,-1
316.81,185.45,677.22,752.87,198.3289,0,0,11.3330558,45.54,-1,-1,-1,-1,-1,-1,-1,-1,-1,-1,-1,-1,-1,-1
306.51,185.45,675.71,751.2,198.3289,10.3028,0,11.3331174,51.41,-1,-1,-1,-1,-1,-1,-1,-1,-1,-1,-1,-1,-1,-1
296.21,185.45,674.21,749.52,198.3289,20.6056,0,11.333179,51.91,-1,-1,-1,-1,-1,-1,-1,-1,-1,-1,-1,-1,-1,-1
285.9,185.45,672.7,747.85,198.3289,30.9084,0,11.3330206,52.42,-1,-1,-1,-1,-1,-1,-1,-1,-1,-1,-1,-1,-1,-1
275.6,185.45,671.19,746.17,198.3289,41.2112,0,11.3330822,52.89,-1,-1,-1,-1,-1,-1,-1,-1,-1,-1,-1,-1,-1,-1
265.3,185.45,669.68,744.49,198.3289,51.514,0,11.3331438,52.67,-1,-1,-1,-1,-1,-1,-1,-1,-1,-1,-1,-1,-1,-1
288.48,185.45,659.82,733.53,226.6616,0,0,11.3331152,43.01,-1,-1,-1,-1,-1,-1,-1,-1,-1,-1,-1,-1,-1,-1
278.18,185.45,658.32,731.86,226.6616,10.3028,0,11.3331768,50.12,-1,-1,-1,-1,-1,-1,-1,-1,-1,-1,-1,-1,-1,-1
267.87,185.45,656.81,730.18,226.6616,20.6056,0,11.3330184,50.3,-1,-1,-1,-1,-1,-1,-1,-1,-1,-1,-1,-1,-1,-1
257.57,185.45,655.3,728.51,226.6616,30.9084,0,11.33308,51.19,-1,-1,-1,-1,-1,-1,-1,-1,-1,-1,-1,-1,-1,-1
247.27,185.45,653.8,726.83,226.6616,41.2112,0,11.3331416,51.71,-1,-1,-1,-1,-1,-1,-1,-1,-1,-1,-1,-1,-1,-1
236.96,185.45,652.29,725.15,226.6616,51.514,0,11.3329832,51.31,-1,-1,-1,-1,-1,-1,-1,-1,-1,-1,-1,-1,-1,-1
231.81,185.45,625.03,694.85,283.327,0,0,11.333014,39.77,-1,-1,-1,-1,-1,-1,-1,-1,-1,-1,-1,-1,-1,-1
221.51,185.45,623.52,693.18,283.327,10.3028,0,11.3330756,46.1,-1,-1,-1,-1,-1,-1,-1,-1,-1,-1,-1,-1,-1,-1
211.21,185.45,622.02,691.5,283.327,20.6056,0,11.3331372,46.72,-1,-1,-1,-1,-1,-1,-1,-1,-1,-1,-1,-1,-1,-1
200.9,185.45,620.51,689.83,283.327,30.9084,0,11.3329788,47.19,-1,-1,-1,-1,-1,-1,-1,-1,-1,-1,-1,-1,-1,-1
190.6,185.45,619,688.15,283.327,41.2112,0,11.3330404,47.74,-1,-1,-1,-1,-1,-1,-1,-1,-1,-1,-1,-1,-1,-1
180.3,185.45,617.5,686.47,283.327,51.514,0,11.333102,47.47,-1,-1,-1,-1,-1,-1,-1,-1,-1,-1,-1,-1,-1,-1
248,210.12,812,853,248,0,0,5,23.5,-1,-1,28.69,-1,-1,-1,-1,278,380,400,261.44,-1,-1,-1
248,226.24,806,853,248,0,0,5,22.81,-1,-1,27.89,-1,-1,-1,-1,340,475,495,277.64,-1,-1,-1
248,210.12,812,853,124,0,124,5,29.14,-1,-1,31.71,-1,-1,-1,-1,240,331,346,247.83,-1,-1,-1
248,226.24,806,853,124,0,124,5,25.29,-1,-1,30.83,-1,-1,-1,-1,290,400,420,257.68,-1,-1,-1
124,210.12,812,853,186,0,186,5,24.46,-1,-1,31.27,-1,-1,-1,-1,298,427,450,216.28,-1,-1,-1
124,226.24,806,853,186,0,186,5,21.03,-1,-1,30.25,-1,-1,-1,-1,345,525,550,194.51,-1,-1,-1
124,210.12,812,853,159,53,159,5,31.98,-1,-1,32.35,-1,-1,-1,-1,380,525,550,233.41,-1,-1,-1
124,226.24,806,853,159,53,159,5,29.13,-1,-1,31.8,-1,-1,-1,-1,470,600,655,258.43,-1,-1,-1
310,155,1052,711,133,0,0,0,48.45,-1,-1,-1,-1,-1,-1,-1,-1,-1,-1,-1,-1,-1,-1
354,155,1067,699,0,0,133,0,57.8,-1,-1,-1,-1,-1,-1,-1,-1,-1,-1,-1,-1,-1,-1
354,155,1048,708,0,133,0,0,53.55,-1,-1,-1,-1,-1,-1,-1,-1,-1,-1,-1,-1,-1,-1
311,155,1060,706,66,0,66,0,49.72,-1,-1,-1,-1,-1,-1,-1,-1,-1,-1,-1,-1,-1,-1
311,155,1050,700,66,66,0,0,51.85,-1,-1,-1,-1,-1,-1,-1,-1,-1,-1,-1,-1,-1,-1
311,155,1056,704,44,44,44,0,51.85,-1,-1,-1,-1,-1,-1,-1,-1,-1,-1,-1,-1,-1,-1
444.6,158,1151,647,49.4,0,0,4.94,53.21,5.46,-1,-1,-1,-1,-1,-1,-1,-1,-1,-1,-1,-1,-1
419.9,158,1151,647,74.1,0,0,4.94,54.4,5.62,-1,-1,-1,-1,-1,-1,-1,-1,-1,-1,-1,-1,-1
395.2,158,1151,647,98.8,0,0,4.94,53.72,5.71,-1,-1,-1,-1,-1,-1,-1,-1,-1,-1,-1,-1,-1
370.5,158,1151,647,123.5,0,0,4.94,51.17,5.57,-1,-1,-1,-1,-1,-1,-1,-1,-1,-1,-1,-1,-1
479.2,158,1151,647,0,14.8,0,4.94,53.21,5.52,-1,-1,-1,-1,-1,-1,-1,-1,-1,-1,-1,-1,-1
464.4,158,1151,647,0,29.6,0,4.94,54.99,5.76,-1,-1,-1,-1,-1,-1,-1,-1,-1,-1,-1,-1,-1
449.5,158,1151,647,0,44.5,0,4.94,56.61,6.08,-1,-1,-1,-1,-1,-1,-1,-1,-1,-1,-1,-1,-1
434.7,158,1151,647,0,59.3,0,4.94,58.05,6.35,-1,-1,-1,-1,-1,-1,-1,-1,-1,-1,-1,-1,-1
405.1,158,1151,647,74.1,14.8,0,4.94,54.99,5.62,-1,-1,-1,-1,-1,-1,-1,-1,-1,-1,-1,-1,-1
390.3,158,1151,647,74.1,29.6,0,4.94,57.29,5.79,-1,-1,-1,-1,-1,-1,-1,-1,-1,-1,-1,-1,-1
375.4,158,1151,647,74.1,44.5,0,4.94,61.54,6.1,-1,-1,-1,-1,-1,-1,-1,-1,-1,-1,-1,-1,-1
360.6,158,1151,647,74.1,59.3,0,4.94,64.43,6.36,-1,-1,-1,-1,-1,-1,-1,-1,-1,-1,-1,-1,-1
273.125,190,735.7,954,47.5,11.875,142.5,1.1875,44.5,-1,-1,-1,-1,-1,-1,-1,-1,-1,-1,-1,-1,-1,-1
225.625,190,734.2,952,47.5,11.875,190,1.1875,40.4,-1,-1,-1,-1,-1,-1,-1,-1,-1,-1,-1,-1,-1,-1
178.125,190,732.7,950.1,47.5,11.875,237.5,1.1875,35.3,-1,-1,-1,-1,-1,-1,-1,-1,-1,-1,-1,-1,-1,-1
249.375,190,732,949.3,71.25,11.875,142.5,1.1875,42,-1,-1,-1,-1,-1,-1,-1,-1,-1,-1,-1,-1,-1,-1
201.875,190,730.5,947.3,71.25,11.875,190,1.1875,35.3,-1,-1,-1,-1,-1,-1,-1,-1,-1,-1,-1,-1,-1,-1
154.375,190,730.4,947.1,71.25,11.875,237.5,1.1875,34.8,-1,-1,-1,-1,-1,-1,-1,-1,-1,-1,-1,-1,-1,-1
225.625,190,728.2,944.3,95,11.875,142.5,1.1875,39.6,-1,-1,-1,-1,-1,-1,-1,-1,-1,-1,-1,-1,-1,-1
178.125,190,726.7,942.4,95,11.875,190,1.1875,34.5,-1,-1,-1,-1,-1,-1,-1,-1,-1,-1,-1,-1,-1,-1
130.625,190,725.2,940.4,95,11.875,237.5,1.1875,33.8,-1,-1,-1,-1,-1,-1,-1,-1,-1,-1,-1,-1,-1,-1
261.25,190,733.7,951.4,47.5,23.75,142.5,1.425,39.9,-1,-1,-1,-1,-1,-1,-1,-1,-1,-1,-1,-1,-1,-1
213.75,190,732.2,949.4,47.5,23.75,190,1.425,39.5,-1,-1,-1,-1,-1,-1,-1,-1,-1,-1,-1,-1,-1,-1
166.25,190,730.1,946.8,47.5,23.75,237.5,1.425,35,-1,-1,-1,-1,-1,-1,-1,-1,-1,-1,-1,-1,-1,-1
237.5,190,729.4,945.8,71.25,23.75,142.5,1.425,39.5,-1,-1,-1,-1,-1,-1,-1,-1,-1,-1,-1,-1,-1,-1
190,190,727.8,943.8,71.25,23.75,190,1.425,33,-1,-1,-1,-1,-1,-1,-1,-1,-1,-1,-1,-1,-1,-1
142.5,190,726.3,941.9,71.25,23.75,237.5,1.425,32.7,-1,-1,-1,-1,-1,-1,-1,-1,-1,-1,-1,-1,-1,-1
213.75,190,725.8,941.2,95,23.75,142.5,1.425,39.9,-1,-1,-1,-1,-1,-1,-1,-1,-1,-1,-1,-1,-1,-1
166.25,190,724.2,939.1,95,23.75,190,1.425,35.3,-1,-1,-1,-1,-1,-1,-1,-1,-1,-1,-1,-1,-1,-1
118.75,190,722.7,937.1,95,23.75,237.5,1.425,31.1,-1,-1,-1,-1,-1,-1,-1,-1,-1,-1,-1,-1,-1,-1
249.375,190,731.5,948.6,47.5,35.625,142.5,1.6625,40.3,-1,-1,-1,-1,-1,-1,-1,-1,-1,-1,-1,-1,-1,-1
201.875,190,729.7,946.3,47.5,35.625,190,1.6625,36.7,-1,-1,-1,-1,-1,-1,-1,-1,-1,-1,-1,-1,-1,-1
154.375,190,728.1,944.23,47.5,35.625,237.5,1.6625,34.5,-1,-1,-1,-1,-1,-1,-1,-1,-1,-1,-1,-1,-1,-1
225.625,190,727.7,943.7,71.25,35.625,142.5,1.6625,38.5,-1,-1,-1,-1,-1,-1,-1,-1,-1,-1,-1,-1,-1,-1
178.125,190,727.9,941.4,71.25,35.625,190,1.6625,36.5,-1,-1,-1,-1,-1,-1,-1,-1,-1,-1,-1,-1,-1,-1
130.625,190,724.3,939.2,71.25,35.625,237.5,1.6625,32.9,-1,-1,-1,-1,-1,-1,-1,-1,-1,-1,-1,-1,-1,-1
201.875,190,723.9,938.7,95,35.625,142.5,1.6625,37.5,-1,-1,-1,-1,-1,-1,-1,-1,-1,-1,-1,-1,-1,-1
154.375,190,722.2,936.4,95,35.625,190,1.6625,34.5,-1,-1,-1,-1,-1,-1,-1,-1,-1,-1,-1,-1,-1,-1
106.875,190,720.5,934.3,95,35.625,237.5,1.6625,33.1,-1,-1,-1,-1,-1,-1,-1,-1,-1,-1,-1,-1,-1,-1
273.125,190,754,939,47.5,11.875,142.5,1.1875,32.4,3.31,7.17,-1,401,-1,-1,-1,-1,-1,-1,-1,-1,-1,-1
249.375,190,750.2,934.1,71.25,11.875,142.5,1.1875,31.95,3.25,7.09,-1,288,-1,-1,-1,-1,-1,-1,-1,-1,-1,-1
225.625,190,752.5,937.1,47.5,11.875,190,1.1875,30.89,3.18,6.89,-1,255,-1,-1,-1,-1,-1,-1,-1,-1,-1,-1
154.375,190,746.8,930,71.25,11.875,237.5,1.425,29.46,2.61,6.01,-1,196,-1,-1,-1,-1,-1,-1,-1,-1,-1,-1
142.5,190,746.1,929.1,71.25,23.75,237.5,1.6625,28.4,2.55,5.81,-1,162,-1,-1,-1,-1,-1,-1,-1,-1,-1,-1
130.625,190,742.9,925.1,95,11.875,237.5,1.425,24.5,2.39,5.63,-1,400,-1,-1,-1,-1,-1,-1,-1,-1,-1,-1
118.75,180.5,742.2,924.2,71.25,23.75,237.5,1.579375,24.4,2.36,5.45,-1,260,-1,-1,-1,-1,-1,-1,-1,-1,-1,-1
106.875,190,741.7,923.7,95,35.625,237.5,1.6625,24.1,2.32,5.21,-1,465,-1,-1,-1,-1,-1,-1,-1,-1,-1,-1
273.125,190,697.1,921.6,47.5,11.875,142.5,1.1875,35.52,3.47,7.28,-1,428,-1,-1,-1,-1,-1,-1,-1,-1,-1,-1
249.375,190,685.2,905.9,71.25,11.875,142.5,1.1875,34.25,3.35,7.26,-1,415,-1,-1,-1,-1,-1,-1,-1,-1,-1,-1
225.625,190,695.7,919.7,47.5,11.875,190,1.1875,33.93,3.25,7.05,-1,419,-1,-1,-1,-1,-1,-1,-1,-1,-1,-1
154.375,190,690.4,912.7,71.25,11.875,237.5,1.425,31.3,2.8,6.15,-1,341,-1,-1,-1,-1,-1,-1,-1,-1,-1,-1
142.5,190,689.8,911.9,71.25,23.75,237.5,1.6625,29.25,2.71,5.93,-1,300,-1,-1,-1,-1,-1,-1,-1,-1,-1,-1
130.625,190,686.8,908,95,11.875,237.5,1.425,25.53,2.58,5.76,-1,480,-1,-1,-1,-1,-1,-1,-1,-1,-1,-1
118.75,180.5,686.4,907.4,71.25,23.75,237.5,1.579375,25.15,2.48,5.66,-1,300,-1,-1,-1,-1,-1,-1,-1,-1,-1,-1
106.875,190,685.8,906.6,95,35.625,237.5,1.6625,25.05,2.39,5.42,-1,512,-1,-1,-1,-1,-1,-1,-1,-1,-1,-1
271,208.36,739,819,135.5,0,135.5,8.13,26.6,-1,-1,31.01,-1,-1,-1,170,340,465,480,319.77,713.96,858.27,-1
135.5,208.36,739,819,162.6,81.3,162.6,8.13,27.37,-1,-1,32.31,-1,-1,-1,190,290,500,515,312.17,674.69,841.44,-1
138,191.4,1107,660,92,46,184,1.84,40,2.93,4.8,31.8,-1,-1,-1,-1,-1,-1,-1,-1,-1,-1,-1
138,195.6,1071,660,92,46,184,1.84,38,3.36,4.94,28.5,-1,-1,-1,-1,-1,-1,-1,-1,-1,-1,-1
138,200.7,1048,660,92,46,184,1.84,42.2,3.05,4.78,29,-1,-1,-1,-1,-1,-1,-1,-1,-1,-1,-1
138,199.4,990,660,92,46,184,1.84,37.8,2.95,4.44,25.5,-1,-1,-1,-1,-1,-1,-1,-1,-1,-1,-1
138,208.2,990,660,92,46,184,1.84,38.1,2.89,4.83,25,-1,-1,-1,-1,-1,-1,-1,-1,-1,-1,-1
138,205.3,1007,635,92,46,184,1.84,31,2.78,4.27,22,-1,-1,-1,-1,-1,-1,-1,-1,-1,-1,-1
138,209.5,1023,612,92,46,184,1.84,33,2.88,4.21,22.5,-1,-1,-1,-1,-1,-1,-1,-1,-1,-1,-1
453.4,201.5,861.5,760.8,50.4,0,0,2.8,49.29,-1,-1,31.76,-1,-1,-1,-1,-1,-1,-1,-1,-1,-1,-1
400.7,200.4,856.5,756.4,100.2,0,0,2.8,46.57,-1,-1,30.67,-1,-1,-1,-1,-1,-1,-1,-1,-1,-1,-1
297.1,198.1,846.9,747.8,198.1,0,0,2.8,40.53,-1,-1,29.8,-1,-1,-1,-1,-1,-1,-1,-1,-1,-1,-1
246.2,197,842.1,743.6,246.2,0,0,2.7,41.82,-1,-1,29.38,-1,-1,-1,-1,-1,-1,-1,-1,-1,-1,-1
411.9,274.6,782.7,691.1,45.8,0,0,0,28.16,-1,-1,25.23,-1,-1,-1,-1,-1,-1,-1,-1,-1,-1,-1
364.2,273.2,778.6,687.5,91.1,0,0,0,27.97,-1,-1,23.86,-1,-1,-1,-1,-1,-1,-1,-1,-1,-1,-1
270.4,270.4,770.5,680.4,180.2,0,0,0,19.88,-1,-1,24.45,-1,-1,-1,-1,-1,-1,-1,-1,-1,-1,-1
224.1,269,766.6,676.9,224.1,0,0,0,18.64,-1,-1,19.99,-1,-1,-1,-1,-1,-1,-1,-1,-1,-1,-1
330,173.46,1198,798,83,0,0,1.45,45.05,3.88,5.28,37.1,-1,-1,-1,-1,-1,-1,-1,-1,-1,-1,-1
289,173.46,1185,790,124,0,0,1.45,42.5,3.8,5.07,36.6,-1,-1,-1,-1,-1,-1,-1,-1,-1,-1,-1
248,173.46,1172,781,165,0,0,1.45,36.55,3.42,4.65,34.4,-1,-1,-1,-1,-1,-1,-1,-1,-1,-1,-1
356,186.9,1338,653,89,0,0,1.11,42.92,3.71,5.07,36.4,-1,-1,-1,-1,-1,-1,-1,-1,-1,-1,-1
312,186.9,1322,645,133,0,0,1.11,40.8,3.65,4.93,35.5,-1,-1,-1,-1,-1,-1,-1,-1,-1,-1,-1
267,186.9,1307,637,178,0,0,1.11,34.85,3.3,4.5,33.75,-1,-1,-1,-1,-1,-1,-1,-1,-1,-1,-1
384.85,151.35,1144.6,706.5,0,47.57,0,5.19,64.6,5,7.8,42,440,-1,-1,-1,-1,-1,-1,-1,-1,-1,-1
371.88,151.35,1152.31,711.22,0,0,60.54,4.76,61.2,4.8,7.6,40,470,-1,-1,-1,-1,-1,-1,-1,-1,-1,-1
372.33,186.16,948.54,636.97,93.08,0,0,2.34,46.4,-1,-1,-1,-1,-1,-1,-1,-1,-1,-1,-1,-1,-1,-1
372.33,186.16,948.54,636.97,93.08,0,0,2.34,50.2,-1,-1,-1,-1,-1,-1,-1,-1,-1,-1,-1,-1,-1,-1
380,220,685,1255,0,20,0,4.8,29.0275,-1,-1,-1,-1,-1,-1,-1,-1,-1,-1,-1,-1,-1,-1
360,220,682,1250,0,40,0,4.8,27.0725,-1,-1,-1,-1,-1,-1,-1,-1,-1,-1,-1,-1,-1,-1
320,220,676,1239,0,80,0,4.8,25.1345,-1,-1,-1,-1,-1,-1,-1,-1,-1,-1,-1,-1,-1,-1
187,121,1289,790,51,10.2,153,4.2,64.6,-1,-1,-1,-1,-1,-1,-1,-1,-1,-1,-1,-1,-1,-1
340,121,1263,774,51,10.2,0,4.2,78.2,-1,-1,-1,-1,-1,-1,-1,-1,-1,-1,-1,-1,-1,-1
340,121,1205,739,102,10.2,0,4.2,72.25,-1,-1,-1,-1,-1,-1,-1,-1,-1,-1,-1,-1,-1,-1
379.2,168,820,807,94.8,0,0,1.69,80,-1,-1,-1,-1,-1,-1,-1,-1,-1,-1,-1,-1,-1,-1
286,168,820,807,188,0,0,1.69,83.5,-1,-1,-1,-1,-1,-1,-1,-1,-1,-1,-1,-1,-1,-1
189.6,168,820,807,284.4,0,0,1.69,75.7,-1,-1,-1,-1,-1,-1,-1,-1,-1,-1,-1,-1,-1,-1
94.8,168,820,807,379.2,0,0,1.69,35.1,-1,-1,-1,-1,-1,-1,-1,-1,-1,-1,-1,-1,-1,-1
379.2,168,820,807,94.8,0,0,1.69,84.2,-1,-1,-1,-1,-1,-1,-1,-1,-1,-1,-1,-1,-1,-1
284.4,168,820,807,189.6,0,0,1.69,87,-1,-1,-1,-1,-1,-1,-1,-1,-1,-1,-1,-1,-1,-1
189.6,168,820,807,284.4,0,0,1.69,63.5,-1,-1,-1,-1,-1,-1,-1,-1,-1,-1,-1,-1,-1,-1
94.8,168,820,807,379.2,0,0,1.69,32,-1,-1,-1,-1,-1,-1,-1,-1,-1,-1,-1,-1,-1,-1
379.2,168,820,807,0,0,94.8,1.69,71.8,-1,-1,-1,-1,-1,-1,-1,-1,-1,-1,-1,-1,-1,-1
284.4,168,820,807,0,0,189.6,1.69,76.6,-1,-1,-1,-1,-1,-1,-1,-1,-1,-1,-1,-1,-1,-1
189.6,168,820,807,0,0,284.4,1.69,66.4,-1,-1,-1,-1,-1,-1,-1,-1,-1,-1,-1,-1,-1,-1
94.8,168,820,807,0,0,379.2,1.69,54.9,-1,-1,-1,-1,-1,-1,-1,-1,-1,-1,-1,-1,-1,-1
379.2,168,820,807,0,0,94.8,1.69,85,-1,-1,-1,-1,-1,-1,-1,-1,-1,-1,-1,-1,-1,-1
284.4,168,820,807,0,0,189.6,1.69,83.5,-1,-1,-1,-1,-1,-1,-1,-1,-1,-1,-1,-1,-1,-1
189.6,168,820,807,0,0,284.4,1.69,75.8,-1,-1,-1,-1,-1,-1,-1,-1,-1,-1,-1,-1,-1,-1
94.8,168,820,807,0,0,379.2,1.69,51,-1,-1,-1,-1,-1,-1,-1,-1,-1,-1,-1,-1,-1,-1
332,92.96,1504,75.2,0,17.5,0,4.375,27.2,2,5.8,-1,-1,-1,-1,-1,-1,-1,-1,-1,-1,-1,-1
315,88.2,1504,75.2,0,35,0,4.375,29.75,2.38,6.5,-1,-1,-1,-1,-1,-1,-1,-1,-1,-1,-1,-1
345,134.4,1587,0,38,0,0,0,12.41,3.4,0.87,-1,-1,-1,-1,-1,-1,-1,-1,-1,-1,-1,2.8
345,134.4,1434,154,38,0,0,0,13.77,3.72,0.89,-1,-1,-1,-1,-1,-1,-1,-1,-1,-1,-1,3.2
345,134.4,1280,307,38,0,0,0,16.15,3.95,0.93,-1,-1,-1,-1,-1,-1,-1,-1,-1,-1,-1,3.5
269,134.4,1587,0,38,38,0,0,14.11,4.2,1.54,-1,-1,-1,-1,-1,-1,-1,-1,-1,-1,-1,2.7
269,134.4,1434,154,38,38,0,0,15.725,4.72,1.87,-1,-1,-1,-1,-1,-1,-1,-1,-1,-1,-1,3.2
269,134.4,1280,307,38,38,0,0,18.19,5.25,2.54,-1,-1,-1,-1,-1,-1,-1,-1,-1,-1,-1,3.7
459,178.5,915,865,0,51,0,4.5,49.1,4.2,-1,31.2,-1,-1,-1,-1,-1,-1,-1,-1,-1,-1,-1
357,178.5,915,865,0,0,153,4.5,46.5,3.85,-1,29.8,-1,-1,-1,-1,-1,-1,-1,-1,-1,-1,-1
408,178.5,915,865,102,0,0,4.5,45.2,3.8,-1,29,-1,-1,-1,-1,-1,-1,-1,-1,-1,-1,-1
271,205.13,787,834,271,0,0,8.13,23.9955,-1,3.2,-1,-1,-1,-1,-1,-1,-1,-1,-1,-1,-1,-1
271,205.13,787,834,108.4,54.2,108.4,8.13,38.641,-1,4.84,38.6,-1,-1,-1,-1,-1,-1,-1,-1,-1,-1,-1
271,221.26,768,834,135.5,0,135.5,8.13,30.838,-1,4.56,-1,-1,-1,-1,-1,-1,-1,-1,-1,-1,-1,-1
135.5,221.26,768,834,162.6,81.3,162.6,8.13,36.1335,-1,5,-1,-1,-1,-1,-1,-1,-1,-1,-1,-1,-1,-1
666,152,1103,523,0,0,74,8.88,76.67,5.66,6.22,-1,515,-1,-1,-1,-1,-1,-1,-1,-1,-1,-1
592,152,1100,522,0,0,148,8.88,78.71,5.85,6.33,-1,485,-1,-1,-1,-1,-1,-1,-1,-1,-1,-1
518,152,1097,520,0,0,222,8.88,81.362,6.23,6.87,-1,455,-1,-1,-1,-1,-1,-1,-1,-1,-1,-1
444,152,1094,519,0,0,296,8.88,86.037,6.65,7.49,-1,445,-1,-1,-1,-1,-1,-1,-1,-1,-1,-1
370,152,1091,518,0,0,370,8.88,85.51,6.46,7.65,-1,415,-1,-1,-1,-1,-1,-1,-1,-1,-1,-1
696,152,1099,522,0,44.4,0,8.88,99.6625,6.82,7.18,-1,474,-1,-1,-1,-1,-1,-1,-1,-1,-1,-1
681,152,1092,518,0,59,0,8.88,103.598,7.02,7.61,-1,432,-1,-1,-1,-1,-1,-1,-1,-1,-1,-1
666,152,1085,515,0,74,0,8.88,107.27,7.22,8.23,-1,385,-1,-1,-1,-1,-1,-1,-1,-1,-1,-1
651,151,1081,513,0,89,0,8.88,111.894,7.56,10.11,-1,335,-1,-1,-1,-1,-1,-1,-1,-1,-1,-1
629,151,1075,510,0,111,0,8.88,113.5005,7.87,10.96,-1,290,-1,-1,-1,-1,-1,-1,-1,-1,-1,-1
607,151,1069,507,0,133,0,8.88,112.302,7.72,11.41,-1,260,-1,-1,-1,-1,-1,-1,-1,-1,-1,-1
577,151,1078,511,0,89,74,8.88,116.28,7.82,11.67,-1,370,-1,-1,-1,-1,-1,-1,-1,-1,-1,-1
