Repository: cakirogl/SCM

File: SCM.csv (part 2 of 5)
 Cement(kg/m3), Water(kg/m3),Coarse aggregate(kg/m3),Fine aggregate(kg/m3), FA (kg/m3),SF (kg/m3),GGBFS (kg/m3),SP (kg/m3),Cylinder compressive strength (MPa),Splitting tensile strength (MPa),Flexural strength (MPa),Elastic modulus (GPa),Chloride permeability (Coulomb) 28d,Chloride permeability (Coulomb) 90d,Chloride permeability (Coulomb) 180d,Drying shrinkage (??) 7d,Drying shrinkage (??) 28d,Drying shrinkage (??) 90d,Drying shrinkage (??)120d,Creep (??) 28d,Creep (??) 90d,Creep (??) 150d,Abrasion (mm) 28 d
403.0,235.6,720.0,780.0,155.0,62.0,0.0,2.83,63.37,-1.0,-1.0,-1.0,-1.0,-1.0,-1.0,-1.0,-1.0,-1.0,-1.0,-1.0,-1.0,-1.0,-1.0
372.0,235.6,720.0,780.0,155.0,93.0,0.0,4.1,58.72,-1.0,-1.0,-1.0,-1.0,-1.0,-1.0,-1.0,-1.0,-1.0,-1.0,-1.0,-1.0,-1.0,-1.0
480.0,220.0,699.0,819.0,96.0,0.0,0.0,10.1,45.05,-1.0,-1.0,31.0,-1.0,-1.0,-1.0,-1.0,-1.0,-1.0,-1.0,-1.0,-1.0,-1.0,-1.0
490.0,186.0,683.0,838.0,98.0,49.0,0.0,11.6,63.75,-1.0,-1.0,33.0,-1.0,-1.0,-1.0,-1.0,-1.0,-1.0,-1.0,-1.0,-1.0,-1.0,-1.0
300.0,180.0,595.0,958.0,300.0,0.0,0.0,1.5,56.44,-1.0,-1.0,-1.0,2000.0,-1.0,-1.0,-1.0,-1.0,-1.0,-1.0,-1.0,-1.0,-1.0,-1.0
240.0,180.0,595.0,933.0,360.0,0.0,0.0,1.02,49.3,-1.0,-1.0,-1.0,1850.0,-1.0,-1.0,-1.0,-1.0,-1.0,-1.0,-1.0,-1.0,-1.0,-1.0
180.0,180.0,595.0,908.0,420.0,0.0,0.0,0.72,38.76,-1.0,-1.0,-1.0,1830.0,-1.0,-1.0,-1.0,-1.0,-1.0,-1.0,-1.0,-1.0,-1.0,-1.0
570.0,180.0,595.0,1072.0,0.0,30.0,0.0,7.98,81.18,-1.0,-1.0,-1.0,600.0,-1.0,-1.0,-1.0,-1.0,-1.0,-1.0,-1.0,-1.0,-1.0,-1.0
540.0,180.0,595.0,1059.0,0.0,60.0,0.0,8.58,85.43,-1.0,-1.0,-1.0,380.0,-1.0,-1.0,-1.0,-1.0,-1.0,-1.0,-1.0,-1.0,-1.0,-1.0
300.0,180.0,595.0,958.0,270.0,30.0,0.0,2.22,63.92,-1.0,-1.0,-1.0,610.0,-1.0,-1.0,-1.0,-1.0,-1.0,-1.0,-1.0,-1.0,-1.0,-1.0
240.0,180.0,595.0,933.0,330.0,30.0,0.0,1.8,53.89,-1.0,-1.0,-1.0,690.0,-1.0,-1.0,-1.0,-1.0,-1.0,-1.0,-1.0,-1.0,-1.0,-1.0
180.0,180.0,595.0,908.0,390.0,30.0,0.0,1.2,44.79,-1.0,-1.0,-1.0,990.0,-1.0,-1.0,-1.0,-1.0,-1.0,-1.0,-1.0,-1.0,-1.0,-1.0
300.0,180.0,595.0,958.0,240.0,60.0,0.0,3.6,72.42,-1.0,-1.0,-1.0,500.0,-1.0,-1.0,-1.0,-1.0,-1.0,-1.0,-1.0,-1.0,-1.0,-1.0
240.0,180.0,595.0,933.0,300.0,60.0,0.0,2.88,62.56,-1.0,-1.0,-1.0,510.0,-1.0,-1.0,-1.0,-1.0,-1.0,-1.0,-1.0,-1.0,-1.0,-1.0
180.0,180.0,595.0,908.0,360.0,60.0,0.0,2.28,52.02,-1.0,-1.0,-1.0,515.0,-1.0,-1.0,-1.0,-1.0,-1.0,-1.0,-1.0,-1.0,-1.0,-1.0
257.0,180.0,621.0,1023.0,257.0,0.0,0.0,1.3364,50.32,-1.0,-1.0,-1.0,3100.0,-1.0,-1.0,-1.0,-1.0,-1.0,-1.0,-1.0,-1.0,-1.0,-1.0
206.0,180.0,621.0,1001.0,309.0,0.0,0.0,0.9766,44.71,-1.0,-1.0,-1.0,2500.0,-1.0,-1.0,-1.0,-1.0,-1.0,-1.0,-1.0,-1.0,-1.0,-1.0
154.0,180.0,621.0,980.0,360.0,0.0,0.0,0.6682,33.83,-1.0,-1.0,-1.0,2470.0,-1.0,-1.0,-1.0,-1.0,-1.0,-1.0,-1.0,-1.0,-1.0,-1.0
489.0,180.0,621.0,1120.0,0.0,26.0,0.0,8.224,72.51,-1.0,-1.0,-1.0,1100.0,-1.0,-1.0,-1.0,-1.0,-1.0,-1.0,-1.0,-1.0,-1.0,-1.0
463.0,180.0,621.0,1110.0,0.0,51.0,0.0,8.995,77.86,-1.0,-1.0,-1.0,570.0,-1.0,-1.0,-1.0,-1.0,-1.0,-1.0,-1.0,-1.0,-1.0,-1.0
257.0,180.0,621.0,1023.0,231.0,26.0,0.0,2.056,58.14,-1.0,-1.0,-1.0,1100.0,-1.0,-1.0,-1.0,-1.0,-1.0,-1.0,-1.0,-1.0,-1.0,-1.0
206.0,180.0,621.0,1001.0,283.0,26.0,0.0,1.6448,48.79,-1.0,-1.0,-1.0,1450.0,-1.0,-1.0,-1.0,-1.0,-1.0,-1.0,-1.0,-1.0,-1.0,-1.0
154.0,180.0,621.0,980.0,334.0,26.0,0.0,1.1308,39.01,-1.0,-1.0,-1.0,2000.0,-1.0,-1.0,-1.0,-1.0,-1.0,-1.0,-1.0,-1.0,-1.0,-1.0
257.0,180.0,621.0,1023.0,206.0,51.0,0.0,3.1868,64.09,-1.0,-1.0,-1.0,960.0,-1.0,-1.0,-1.0,-1.0,-1.0,-1.0,-1.0,-1.0,-1.0,-1.0
206.0,180.0,621.0,1001.0,257.0,51.0,0.0,2.57,54.99,-1.0,-1.0,-1.0,750.0,-1.0,-1.0,-1.0,-1.0,-1.0,-1.0,-1.0,-1.0,-1.0,-1.0
154.0,180.0,621.0,980.0,309.0,51.0,0.0,2.056,43.43,-1.0,-1.0,-1.0,1380.0,-1.0,-1.0,-1.0,-1.0,-1.0,-1.0,-1.0,-1.0,-1.0,-1.0
225.0,180.0,640.0,1072.0,225.0,0.0,0.0,1.17,35.62,-1.0,-1.0,-1.0,3560.0,-1.0,-1.0,-1.0,-1.0,-1.0,-1.0,-1.0,-1.0,-1.0,-1.0
180.0,180.0,640.0,1053.0,270.0,0.0,0.0,0.945,30.35,-1.0,-1.0,-1.0,3200.0,-1.0,-1.0,-1.0,-1.0,-1.0,-1.0,-1.0,-1.0,-1.0,-1.0
135.0,180.0,640.0,1034.0,315.0,0.0,0.0,0.585,26.95,-1.0,-1.0,-1.0,2830.0,-1.0,-1.0,-1.0,-1.0,-1.0,-1.0,-1.0,-1.0,-1.0,-1.0
428.0,180.0,640.0,1157.0,0.0,23.0,0.0,8.55,64.01,-1.0,-1.0,-1.0,1660.0,-1.0,-1.0,-1.0,-1.0,-1.0,-1.0,-1.0,-1.0,-1.0,-1.0
405.0,180.0,640.0,1147.0,0.0,45.0,0.0,9.45,67.15,-1.0,-1.0,-1.0,750.0,-1.0,-1.0,-1.0,-1.0,-1.0,-1.0,-1.0,-1.0,-1.0,-1.0
225.0,180.0,640.0,1072.0,203.0,23.0,0.0,1.935,43.78,-1.0,-1.0,-1.0,910.0,-1.0,-1.0,-1.0,-1.0,-1.0,-1.0,-1.0,-1.0,-1.0,-1.0
180.0,180.0,640.0,1053.0,248.0,23.0,0.0,1.53,33.32,-1.0,-1.0,-1.0,1760.0,-1.0,-1.0,-1.0,-1.0,-1.0,-1.0,-1.0,-1.0,-1.0,-1.0
135.0,180.0,640.0,1034.0,293.0,23.0,0.0,1.26,23.97,-1.0,-1.0,-1.0,2080.0,-1.0,-1.0,-1.0,-1.0,-1.0,-1.0,-1.0,-1.0,-1.0,-1.0
225.0,180.0,640.0,1072.0,180.0,45.0,0.0,2.88,51.26,-1.0,-1.0,-1.0,1000.0,-1.0,-1.0,-1.0,-1.0,-1.0,-1.0,-1.0,-1.0,-1.0,-1.0
180.0,180.0,640.0,1053.0,225.0,45.0,0.0,2.34,41.74,-1.0,-1.0,-1.0,1000.0,-1.0,-1.0,-1.0,-1.0,-1.0,-1.0,-1.0,-1.0,-1.0,-1.0
135.0,180.0,640.0,1034.0,270.0,45.0,0.0,2.07,28.14,-1.0,-1.0,-1.0,1570.0,-1.0,-1.0,-1.0,-1.0,-1.0,-1.0,-1.0,-1.0,-1.0,-1.0
475.0,175.0,687.0,958.0,0.0,25.0,0.0,8.0,67.15,-1.0,-1.0,-1.0,-1.0,-1.0,-1.0,-1.0,-1.0,-1.0,-1.0,-1.0,-1.0,-1.0,-1.0
450.0,175.0,685.0,954.0,0.0,50.0,0.0,9.0,69.7,-1.0,-1.0,-1.0,-1.0,-1.0,-1.0,-1.0,-1.0,-1.0,-1.0,-1.0,-1.0,-1.0,-1.0
425.0,175.0,681.0,948.0,0.0,75.0,0.0,10.0,74.8,-1.0,-1.0,-1.0,-1.0,-1.0,-1.0,-1.0,-1.0,-1.0,-1.0,-1.0,-1.0,-1.0,-1.0
375.0,175.0,673.0,938.0,125.0,0.0,0.0,7.5,51.85,-1.0,-1.0,-1.0,-1.0,-1.0,-1.0,-1.0,-1.0,-1.0,-1.0,-1.0,-1.0,-1.0,-1.0
300.0,175.0,663.0,923.0,200.0,0.0,0.0,7.5,46.75,-1.0,-1.0,-1.0,-1.0,-1.0,-1.0,-1.0,-1.0,-1.0,-1.0,-1.0,-1.0,-1.0,-1.0
225.0,175.0,652.0,908.0,275.0,0.0,0.0,7.5,35.7,-1.0,-1.0,-1.0,-1.0,-1.0,-1.0,-1.0,-1.0,-1.0,-1.0,-1.0,-1.0,-1.0,-1.0
465.0,227.7,590.0,910.0,85.0,0.0,0.0,10.73,29.91,2.4,-1.0,-1.0,-1.0,662.0,-1.0,-1.0,-1.0,-1.0,-1.0,-1.0,-1.0,-1.0,-1.0
440.0,228.6,590.0,910.0,110.0,0.0,0.0,11.01,28.18,2.12,-1.0,-1.0,-1.0,649.0,-1.0,-1.0,-1.0,-1.0,-1.0,-1.0,-1.0,-1.0,-1.0
415.0,233.3,590.0,910.0,135.0,0.0,0.0,9.91,26.75,1.83,-1.0,-1.0,-1.0,594.0,-1.0,-1.0,-1.0,-1.0,-1.0,-1.0,-1.0,-1.0,-1.0
385.0,234.4,590.0,910.0,165.0,0.0,0.0,9.91,26.06,1.76,-1.0,-1.0,-1.0,634.0,-1.0,-1.0,-1.0,-1.0,-1.0,-1.0,-1.0,-1.0,-1.0
355.0,241.6,590.0,910.0,195.0,0.0,0.0,9.91,25.18,1.55,-1.0,-1.0,-1.0,610.0,-1.0,-1.0,-1.0,-1.0,-1.0,-1.0,-1.0,-1.0,-1.0
440.0,176.0,917.0,714.0,110.0,0.0,0.0,7.43,59.33,-1.0,-1.0,-1.0,-1.0,-1.0,-1.0,205.0,360.0,-1.0,-1.0,-1.0,-1.0,-1.0,-1.0
330.0,176.0,899.0,700.0,220.0,0.0,0.0,7.43,51.76,-1.0,-1.0,-1.0,-1.0,-1.0,-1.0,199.0,320.0,-1.0,-1.0,-1.0,-1.0,-1.0,-1.0
220.0,176.0,881.0,686.0,330.0,0.0,0.0,6.67,40.37,-1.0,-1.0,-1.0,-1.0,-1.0,-1.0,189.0,320.0,-1.0,-1.0,-1.0,-1.0,-1.0,-1.0
440.0,176.0,931.0,725.0,0.0,0.0,110.0,10.43,63.83,-1.0,-1.0,-1.0,-1.0,-1.0,-1.0,250.0,410.0,-1.0,-1.0,-1.0,-1.0,-1.0,-1.0
330.0,176.0,928.0,722.0,0.0,0.0,220.0,10.0,68.08,-1.0,-1.0,-1.0,-1.0,-1.0,-1.0,250.0,385.0,-1.0,-1.0,-1.0,-1.0,-1.0,-1.0
220.0,176.0,924.0,720.0,0.0,0.0,330.0,8.89,66.38,-1.0,-1.0,-1.0,-1.0,-1.0,-1.0,270.0,385.0,-1.0,-1.0,-1.0,-1.0,-1.0,-1.0
522.5,176.0,930.0,724.0,0.0,27.5,0.0,9.56,68.34,-1.0,-1.0,-1.0,-1.0,-1.0,-1.0,248.0,401.0,-1.0,-1.0,-1.0,-1.0,-1.0,-1.0
495.0,176.0,925.0,720.0,0.0,55.0,0.0,10.67,72.84,-1.0,-1.0,-1.0,-1.0,-1.0,-1.0,300.0,480.0,-1.0,-1.0,-1.0,-1.0,-1.0,-1.0
467.5,176.0,920.0,716.0,0.0,82.5,0.0,12.0,71.74,-1.0,-1.0,-1.0,-1.0,-1.0,-1.0,302.0,500.0,-1.0,-1.0,-1.0,-1.0,-1.0,-1.0
440.0,176.0,916.0,713.0,82.5,27.5,0.0,8.22,67.32,-1.0,-1.0,-1.0,-1.0,-1.0,-1.0,297.0,425.0,-1.0,-1.0,-1.0,-1.0,-1.0,-1.0
330.0,176.0,898.0,699.0,165.0,55.0,0.0,9.11,57.12,-1.0,-1.0,-1.0,-1.0,-1.0,-1.0,300.0,428.0,-1.0,-1.0,-1.0,-1.0,-1.0,-1.0
220.0,176.0,880.0,685.0,247.5,82.5,0.0,8.89,51.0,-1.0,-1.0,-1.0,-1.0,-1.0,-1.0,300.0,448.0,-1.0,-1.0,-1.0,-1.0,-1.0,-1.0
440.0,176.0,927.0,721.0,0.0,27.5,82.5,9.78,67.66,-1.0,-1.0,-1.0,-1.0,-1.0,-1.0,275.0,410.0,-1.0,-1.0,-1.0,-1.0,-1.0,-1.0
330.0,176.0,920.0,716.0,0.0,55.0,165.0,10.78,74.46,-1.0,-1.0,-1.0,-1.0,-1.0,-1.0,310.0,450.0,-1.0,-1.0,-1.0,-1.0,-1.0,-1.0
220.0,176.0,912.0,710.0,0.0,82.5,247.5,10.22,71.82,-1.0,-1.0,-1.0,-1.0,-1.0,-1.0,230.0,375.0,-1.0,-1.0,-1.0,-1.0,-1.0,-1.0
440.0,176.0,924.0,720.0,55.0,0.0,55.0,8.0,65.45,-1.0,-1.0,-1.0,-1.0,-1.0,-1.0,-1.0,400.0,-1.0,-1.0,-1.0,-1.0,-1.0,-1.0
330.0,176.0,913.0,711.0,110.0,0.0,110.0,7.5,52.95,-1.0,-1.0,-1.0,-1.0,-1.0,-1.0,-1.0,374.0,-1.0,-1.0,-1.0,-1.0,-1.0,-1.0
220.0,176.0,903.0,703.0,165.0,0.0,165.0,4.44,58.99,-1.0,-1.0,-1.0,-1.0,-1.0,-1.0,-1.0,325.0,-1.0,-1.0,-1.0,-1.0,-1.0,-1.0
440.0,176.0,924.0,720.0,41.25,27.5,41.25,8.0,66.81,-1.0,-1.0,-1.0,-1.0,-1.0,-1.0,275.0,390.0,-1.0,-1.0,-1.0,-1.0,-1.0,-1.0
330.0,176.0,913.0,711.0,82.5,55.0,82.5,7.0,61.79,-1.0,-1.0,-1.0,-1.0,-1.0,-1.0,240.0,370.0,-1.0,-1.0,-1.0,-1.0,-1.0,-1.0
360.0,198.0,855.0,813.0,90.0,0.0,0.0,3.2,44.28,-1.0,-1.0,-1.0,-1.0,-1.0,-1.0,199.0,404.0,-1.0,-1.0,-1.0,-1.0,-1.0,-1.0
270.0,198.0,842.0,801.0,180.0,0.0,0.0,2.96,37.99,-1.0,-1.0,-1.0,-1.0,-1.0,-1.0,198.0,368.0,-1.0,-1.0,-1.0,-1.0,-1.0,-1.0
180.0,198.0,829.0,788.0,270.0,0.0,0.0,3.0,25.75,-1.0,-1.0,-1.0,-1.0,-1.0,-1.0,197.0,350.0,-1.0,-1.0,-1.0,-1.0,-1.0,-1.0
360.0,198.0,866.0,823.0,0.0,0.0,90.0,3.7,50.15,-1.0,-1.0,-1.0,-1.0,-1.0,-1.0,199.0,423.0,-1.0,-1.0,-1.0,-1.0,-1.0,-1.0
270.0,198.0,863.0,821.0,0.0,0.0,180.0,3.44,49.3,-1.0,-1.0,-1.0,-1.0,-1.0,-1.0,221.0,356.0,-1.0,-1.0,-1.0,-1.0,-1.0,-1.0
180.0,198.0,860.0,819.0,0.0,0.0,270.0,2.8,47.77,-1.0,-1.0,-1.0,-1.0,-1.0,-1.0,220.0,375.0,-1.0,-1.0,-1.0,-1.0,-1.0,-1.0
427.5,198.0,865.0,823.0,0.0,22.5,0.0,4.88,51.95,-1.0,-1.0,-1.0,-1.0,-1.0,-1.0,221.0,400.0,-1.0,-1.0,-1.0,-1.0,-1.0,-1.0
405.0,198.0,861.0,819.0,0.0,45.0,0.0,5.2,49.72,-1.0,-1.0,-1.0,-1.0,-1.0,-1.0,221.0,425.0,-1.0,-1.0,-1.0,-1.0,-1.0,-1.0
382.5,198.0,858.0,816.0,0.0,67.5,0.0,7.76,60.43,-1.0,-1.0,-1.0,-1.0,-1.0,-1.0,225.0,443.0,-1.0,-1.0,-1.0,-1.0,-1.0,-1.0
360.0,198.0,855.0,813.0,67.5,22.5,0.0,4.24,52.27,-1.0,-1.0,-1.0,-1.0,-1.0,-1.0,170.0,-1.0,-1.0,-1.0,-1.0,-1.0,-1.0,-1.0
270.0,198.0,841.0,801.0,135.0,45.0,0.0,4.52,39.86,-1.0,-1.0,-1.0,-1.0,-1.0,-1.0,178.0,-1.0,-1.0,-1.0,-1.0,-1.0,-1.0,-1.0
180.0,198.0,828.0,788.0,202.5,67.5,0.0,4.82,31.79,-1.0,-1.0,-1.0,-1.0,-1.0,-1.0,185.0,-1.0,-1.0,-1.0,-1.0,-1.0,-1.0,-1.0
360.0,198.0,863.0,820.0,0.0,22.5,67.0,4.0,51.08,-1.0,-1.0,-1.0,-1.0,-1.0,-1.0,200.0,-1.0,-1.0,-1.0,-1.0,-1.0,-1.0,-1.0
270.0,198.0,857.0,816.0,0.0,45.0,135.0,4.56,49.55,-1.0,-1.0,-1.0,-1.0,-1.0,-1.0,200.0,-1.0,-1.0,-1.0,-1.0,-1.0,-1.0,-1.0
180.0,198.0,852.0,810.0,0.0,67.5,202.5,5.76,48.96,-1.0,-1.0,-1.0,-1.0,-1.0,-1.0,198.0,-1.0,-1.0,-1.0,-1.0,-1.0,-1.0,-1.0
360.0,198.0,860.0,819.0,45.0,0.0,45.0,3.2,53.04,-1.0,-1.0,-1.0,-1.0,-1.0,-1.0,-1.0,-1.0,-1.0,-1.0,-1.0,-1.0,-1.0,-1.0
270.0,198.0,852.0,811.0,90.0,0.0,90.0,3.2,45.56,-1.0,-1.0,-1.0,-1.0,-1.0,-1.0,-1.0,-1.0,-1.0,-1.0,-1.0,-1.0,-1.0,-1.0
180.0,198.0,845.0,803.0,135.0,0.0,135.0,2.8,39.01,-1.0,-1.0,-1.0,-1.0,-1.0,-1.0,-1.0,-1.0,-1.0,-1.0,-1.0,-1.0,-1.0,-1.0
360.0,198.0,859.0,817.0,33.75,22.5,33.75,4.2,51.51,-1.0,-1.0,-1.0,-1.0,-1.0,-1.0,156.0,400.0,-1.0,-1.0,-1.0,-1.0,-1.0,-1.0
270.0,198.0,849.0,808.0,67.5,45.0,67.5,4.24,46.49,-1.0,-1.0,-1.0,-1.0,-1.0,-1.0,173.0,396.0,-1.0,-1.0,-1.0,-1.0,-1.0,-1.0
180.0,198.0,840.0,799.0,101.25,67.5,101.25,5.04,37.57,-1.0,-1.0,-1.0,-1.0,-1.0,-1.0,-1.0,398.0,-1.0,-1.0,-1.0,-1.0,-1.0,-1.0
360.0,198.0,855.0,813.0,90.0,0.0,0.0,3.2,68.0,-1.0,-1.0,-1.0,-1.0,1224.0,-1.0,198.0,403.0,-1.0,-1.0,-1.0,-1.0,-1.0,-1.0
270.0,198.0,842.0,801.0,180.0,0.0,0.0,2.9,60.3,-1.0,-1.0,-1.0,-1.0,1083.0,-1.0,197.0,354.0,-1.0,-1.0,-1.0,-1.0,-1.0,-1.0
180.0,198.0,829.0,788.0,270.0,0.0,0.0,3.0,42.5,-1.0,-1.0,-1.0,-1.0,1475.0,-1.0,195.0,348.0,-1.0,-1.0,-1.0,-1.0,-1.0,-1.0
360.0,198.0,866.0,824.0,0.0,0.0,90.0,3.7,72.6,-1.0,-1.0,-1.0,-1.0,1053.0,-1.0,199.0,421.0,-1.0,-1.0,-1.0,-1.0,-1.0,-1.0
270.0,198.0,863.0,821.0,0.0,0.0,180.0,3.4,74.9,-1.0,-1.0,-1.0,-1.0,403.0,-1.0,205.0,398.0,-1.0,-1.0,-1.0,-1.0,-1.0,-1.0
180.0,198.0,861.0,819.0,0.0,0.0,270.0,2.8,65.7,-1.0,-1.0,-1.0,-1.0,282.0,-1.0,203.0,380.0,-1.0,-1.0,-1.0,-1.0,-1.0,-1.0
428.0,198.0,865.0,823.0,0.0,22.5,0.0,4.9,71.2,-1.0,-1.0,-1.0,-1.0,1118.0,-1.0,193.0,400.0,-1.0,-1.0,-1.0,-1.0,-1.0,-1.0
405.0,198.0,861.0,819.0,0.0,45.0,0.0,5.2,76.1,-1.0,-1.0,-1.0,-1.0,796.0,-1.0,205.0,420.0,-1.0,-1.0,-1.0,-1.0,-1.0,-1.0
383.0,198.0,858.0,816.0,0.0,67.5,0.0,7.8,74.8,-1.0,-1.0,-1.0,-1.0,375.0,-1.0,206.0,444.0,-1.0,-1.0,-1.0,-1.0,-1.0,-1.0
360.0,198.0,855.0,813.0,67.5,22.5,0.0,4.2,67.2,-1.0,-1.0,-1.0,-1.0,1184.0,-1.0,173.0,-1.0,-1.0,-1.0,-1.0,-1.0,-1.0,-1.0
270.0,198.0,841.0,801.0,135.0,45.0,0.0,4.5,57.6,-1.0,-1.0,-1.0,-1.0,585.0,-1.0,177.0,-1.0,-1.0,-1.0,-1.0,-1.0,-1.0,-1.0
180.0,198.0,828.0,788.0,202.5,67.5,0.0,4.8,44.9,-1.0,-1.0,-1.0,-1.0,652.0,-1.0,190.0,-1.0,-1.0,-1.0,-1.0,-1.0,-1.0,-1.0
360.0,198.0,863.0,821.0,0.0,22.5,67.5,4.0,68.0,-1.0,-1.0,-1.0,-1.0,719.0,-1.0,200.0,-1.0,-1.0,-1.0,-1.0,-1.0,-1.0,-1.0
270.0,198.0,857.0,816.0,0.0,45.0,135.0,4.6,68.2,-1.0,-1.0,-1.0,-1.0,408.0,-1.0,199.0,-1.0,-1.0,-1.0,-1.0,-1.0,-1.0,-1.0
180.0,198.0,852.0,810.0,0.0,67.5,202.5,5.8,70.7,-1.0,-1.0,-1.0,-1.0,216.0,-1.0,198.0,-1.0,-1.0,-1.0,-1.0,-1.0,-1.0,-1.0
360.0,198.0,861.0,819.0,45.0,0.0,45.0,3.2,78.0,-1.0,-1.0,-1.0,-1.0,1040.0,-1.0,208.0,-1.0,-1.0,-1.0,-1.0,-1.0,-1.0,-1.0
270.0,198.0,853.0,811.0,90.0,0.0,90.0,3.2,69.2,-1.0,-1.0,-1.0,-1.0,682.0,-1.0,200.0,-1.0,-1.0,-1.0,-1.0,-1.0,-1.0,-1.0
180.0,198.0,845.0,803.0,135.0,0.0,135.0,2.8,60.6,-1.0,-1.0,-1.0,-1.0,605.0,-1.0,200.0,-1.0,-1.0,-1.0,-1.0,-1.0,-1.0,-1.0
360.0,198.0,859.0,817.0,33.8,22.5,33.8,4.2,76.0,-1.0,-1.0,-1.0,-1.0,743.0,-1.0,198.0,400.0,-1.0,-1.0,-1.0,-1.0,-1.0,-1.0
270.0,198.0,849.0,808.0,67.5,45.0,67.5,4.2,66.8,-1.0,-1.0,-1.0,-1.0,463.0,-1.0,202.0,390.0,-1.0,-1.0,-1.0,-1.0,-1.0,-1.0
180.0,198.0,840.0,799.0,101.3,67.5,101.3,5.0,55.2,-1.0,-1.0,-1.0,-1.0,385.0,-1.0,200.0,394.0,-1.0,-1.0,-1.0,-1.0,-1.0,-1.0
420.0,165.0,746.0,847.0,180.0,0.0,0.0,13.02,53.5,4.85,-1.0,41.6,-1.0,-1.0,-1.0,-1.0,-1.0,-1.0,-1.0,-1.0,-1.0,-1.0,-1.0
360.0,165.0,735.0,837.0,240.0,0.0,0.0,19.98,49.0,3.73,-1.0,32.0,-1.0,-1.0,-1.0,-1.0,-1.0,-1.0,-1.0,-1.0,-1.0,-1.0,-1.0
300.0,165.0,723.0,825.0,300.0,0.0,0.0,20.4,34.5,3.8,-1.0,23.5,-1.0,-1.0,-1.0,-1.0,-1.0,-1.0,-1.0,-1.0,-1.0,-1.0,-1.0
240.0,165.0,712.0,815.0,360.0,0.0,0.0,22.02,28.4,3.5,-1.0,24.0,-1.0,-1.0,-1.0,-1.0,-1.0,-1.0,-1.0,-1.0,-1.0,-1.0,-1.0
360.0,165.0,734.0,835.0,180.0,60.0,0.0,22.02,79.5,5.28,-1.0,39.0,-1.0,-1.0,-1.0,-1.0,-1.0,-1.0,-1.0,-1.0,-1.0,-1.0,-1.0
300.0,165.0,723.0,825.0,240.0,60.0,0.0,21.0,66.0,4.01,-1.0,37.0,-1.0,-1.0,-1.0,-1.0,-1.0,-1.0,-1.0,-1.0,-1.0,-1.0,-1.0
240.0,165.0,712.0,813.0,300.0,60.0,0.0,19.98,59.0,4.23,-1.0,38.9,-1.0,-1.0,-1.0,-1.0,-1.0,-1.0,-1.0,-1.0,-1.0,-1.0,-1.0
180.0,165.0,701.0,804.0,360.0,60.0,0.0,18.0,53.5,4.9,-1.0,30.0,-1.0,-1.0,-1.0,-1.0,-1.0,-1.0,-1.0,-1.0,-1.0,-1.0,-1.0
340.0,153.34,1110.0,680.0,34.0,0.0,0.0,2.04,51.7,-1.0,-1.0,36.372,-1.0,-1.0,-1.0,-1.0,-1.0,-1.0,-1.0,-1.0,-1.0,-1.0,-1.0
400.0,158.4,1055.0,647.0,40.0,0.0,0.0,1.12,59.03,-1.0,-1.0,31.829,-1.0,-1.0,-1.0,-1.0,-1.0,-1.0,-1.0,-1.0,-1.0,-1.0,-1.0
420.0,168.0,1082.0,663.0,0.0,21.0,0.0,4.2,61.18,-1.0,-1.0,31.759,-1.0,-1.0,-1.0,-1.0,-1.0,-1.0,-1.0,-1.0,-1.0,-1.0,-1.0
420.0,151.2,1102.0,675.0,0.0,0.0,42.0,3.36,61.78,-1.0,-1.0,33.173,-1.0,-1.0,-1.0,-1.0,-1.0,-1.0,-1.0,-1.0,-1.0,-1.0,-1.0
440.0,135.52,1107.0,678.0,0.0,44.0,0.0,3.52,68.73,-1.0,-1.0,42.181,-1.0,-1.0,-1.0,-1.0,-1.0,-1.0,-1.0,-1.0,-1.0,-1.0,-1.0
450.0,129.6,1002.0,614.0,0.0,0.0,90.0,3.6,70.96,-1.0,-1.0,41.963,-1.0,-1.0,-1.0,-1.0,-1.0,-1.0,-1.0,-1.0,-1.0,-1.0,-1.0
445.0,144.62,944.0,578.0,0.0,44.5,89.0,7.12,74.37,-1.0,-1.0,43.11,-1.0,-1.0,-1.0,-1.0,-1.0,-1.0,-1.0,-1.0,-1.0,-1.0,-1.0
440.0,137.28,1028.0,630.0,44.0,44.0,0.0,7.92,74.1,-1.0,-1.0,-1.0,-1.0,-1.0,-1.0,-1.0,-1.0,-1.0,-1.0,-1.0,-1.0,-1.0,-1.0
324.0,180.0,945.0,791.0,36.0,0.0,0.0,0.0,32.6,-1.0,-1.0,-1.0,-1.0,-1.0,-1.0,188.0,210.0,600.0,660.0,298.0,650.0,765.0,-1.0
288.0,180.0,945.0,778.0,72.0,0.0,0.0,0.0,32.6,-1.0,-1.0,-1.0,-1.0,-1.0,-1.0,120.0,285.0,670.0,700.0,310.0,520.0,600.0,-1.0
252.0,180.0,945.0,764.0,108.0,0.0,0.0,0.0,30.0,-1.0,-1.0,-1.0,-1.0,-1.0,-1.0,120.0,285.0,710.0,750.0,310.0,600.0,660.0,-1.0
324.0,180.0,945.0,802.0,0.0,0.0,36.0,0.0,36.8,-1.0,-1.0,-1.0,-1.0,-1.0,-1.0,200.0,279.0,800.0,850.0,-1.0,-1.0,-1.0,-1.0
288.0,180.0,945.0,799.0,0.0,0.0,72.0,0.0,40.0,-1.0,-1.0,-1.0,-1.0,-1.0,-1.0,200.0,280.0,700.0,750.0,-1.0,-1.0,-1.0,-1.0
252.0,180.0,945.0,797.0,0.0,0.0,108.0,0.0,40.1,-1.0,-1.0,-1.0,-1.0,-1.0,-1.0,130.0,280.0,620.0,680.0,-1.0,-1.0,-1.0,-1.0
175.0,210.0,952.0,883.0,0.0,0.0,175.0,0.0,43.605,-1.0,-1.0,-1.0,703.0,372.0,-1.0,-1.0,-1.0,-1.0,-1.0,-1.0,-1.0,-1.0,-1.0
176.0,211.0,940.0,872.0,176.0,0.0,0.0,0.0,29.07,-1.0,-1.0,-1.0,926.0,161.0,-1.0,-1.0,-1.0,-1.0,-1.0,-1.0,-1.0,-1.0,-1.0
176.0,211.0,951.0,881.0,88.0,0.0,88.0,0.0,36.465,-1.0,-1.0,-1.0,660.0,376.0,-1.0,-1.0,-1.0,-1.0,-1.0,-1.0,-1.0,-1.0,-1.0
222.0,168.0,945.0,876.0,0.0,0.0,222.0,4.5,76.415,-1.0,-1.0,-1.0,395.0,206.0,-1.0,-1.0,-1.0,-1.0,-1.0,-1.0,-1.0,-1.0,-1.0
221.0,167.0,921.0,855.0,221.0,0.0,0.0,3.4,61.88,-1.0,-1.0,-1.0,531.0,144.0,-1.0,-1.0,-1.0,-1.0,-1.0,-1.0,-1.0,-1.0,-1.0
222.0,168.0,933.0,865.0,111.0,0.0,111.0,4.7,70.635,-1.0,-1.0,-1.0,387.0,217.0,-1.0,-1.0,-1.0,-1.0,-1.0,-1.0,-1.0,-1.0,-1.0
231.0,119.0,1047.0,852.0,156.0,0.0,0.0,3.2,55.3,-1.0,-1.0,-1.0,-1.0,-1.0,-1.0,-1.0,-1.0,-1.0,-1.0,-1.0,-1.0,-1.0,1.18
195.0,120.0,1041.0,854.0,199.0,0.0,0.0,2.7,44.0,-1.0,-1.0,-1.0,-1.0,-1.0,-1.0,-1.0,-1.0,-1.0,-1.0,-1.0,-1.0,-1.0,2.25
156.0,121.0,1026.0,834.0,241.0,0.0,0.0,2.3,43.7,-1.0,-1.0,-1.0,-1.0,-1.0,-1.0,-1.0,-1.0,-1.0,-1.0,-1.0,-1.0,-1.0,2.03
229.0,115.0,1040.0,827.0,154.0,0.0,0.0,2.8,44.6,-1.0,-1.0,-1.0,-1.0,-1.0,-1.0,-1.0,-1.0,-1.0,-1.0,-1.0,-1.0,-1.0,1.97
193.0,114.0,1032.0,836.0,197.0,0.0,0.0,2.6,36.8,-1.0,-1.0,-1.0,-1.0,-1.0,-1.0,-1.0,-1.0,-1.0,-1.0,-1.0,-1.0,-1.0,2.81
155.0,116.0,1016.0,842.0,237.0,0.0,0.0,2.1,28.6,-1.0,-1.0,-1.0,-1.0,-1.0,-1.0,-1.0,-1.0,-1.0,-1.0,-1.0,-1.0,-1.0,3.09
229.0,113.0,1032.0,844.0,254.0,0.0,0.0,2.1,46.3,-1.0,-1.0,-1.0,-1.0,-1.0,-1.0,-1.0,-1.0,-1.0,-1.0,-1.0,-1.0,-1.0,1.68
193.0,116.0,1126.0,850.0,196.0,0.0,0.0,1.9,42.2,-1.0,-1.0,-1.0,-1.0,-1.0,-1.0,-1.0,-1.0,-1.0,-1.0,-1.0,-1.0,-1.0,3.37
154.0,117.0,1016.0,818.0,261.0,0.0,0.0,1.9,40.0,-1.0,-1.0,-1.0,-1.0,-1.0,-1.0,-1.0,-1.0,-1.0,-1.0,-1.0,-1.0,-1.0,3.45
120.0,112.0,1200.0,600.0,280.0,0.0,0.0,5.6,28.26,2.53,3.81,-1.0,-1.0,-1.0,-1.0,144.0,231.0,350.0,-1.0,-1.0,-1.0,-1.0,-1.0
120.0,116.0,1200.0,600.0,280.0,0.0,0.0,0.0,25.97,2.51,4.6,-1.0,-1.0,-1.0,-1.0,100.0,163.0,225.0,-1.0,-1.0,-1.0,-1.0,-1.0
200.0,132.0,1200.0,600.0,200.0,0.0,0.0,5.6,48.45,4.06,5.63,-1.0,-1.0,-1.0,-1.0,153.0,256.0,363.0,-1.0,-1.0,-1.0,-1.0,-1.0
200.0,120.0,1200.0,600.0,200.0,0.0,0.0,0.0,56.57,4.2,6.11,-1.0,-1.0,-1.0,-1.0,113.0,169.0,256.0,-1.0,-1.0,-1.0,-1.0,-1.0
120.0,112.0,1200.0,600.0,280.0,0.0,0.0,5.6,36.63,2.88,4.38,-1.0,-1.0,-1.0,-1.0,-1.0,-1.0,-1.0,-1.0,-1.0,-1.0,-1.0,-1.0
120.0,116.0,1200.0,600.0,280.0,0.0,0.0,0.0,28.98,2.82,4.92,-1.0,-1.0,-1.0,-1.0,-1.0,-1.0,-1.0,-1.0,-1.0,-1.0,-1.0,-1.0
200.0,132.0,1200.0,600.0,200.0,0.0,0.0,5.6,53.97,4.46,6.33,-1.0,-1.0,-1.0,-1.0,-1.0,-1.0,-1.0,-1.0,-1.0,-1.0,-1.0,-1.0
200.0,120.0,1200.0,600.0,200.0,0.0,0.0,0.0,59.75,4.59,6.59,-1.0,-1.0,-1.0,-1.0,-1.0,-1.0,-1.0,-1.0,-1.0,-1.0,-1.0,-1.0
120.0,172.0,1200.0,600.0,280.0,0.0,0.0,5.6,16.44,1.82,2.7,-1.0,-1.0,-1.0,-1.0,-1.0,-1.0,-1.0,-1.0,-1.0,-1.0,-1.0,-1.0
120.0,160.0,1200.0,600.0,280.0,0.0,0.0,0.0,19.5,2.04,3.43,-1.0,-1.0,-1.0,-1.0,-1.0,-1.0,-1.0,-1.0,-1.0,-1.0,-1.0,-1.0
200.0,172.0,1200.0,600.0,200.0,0.0,0.0,5.6,34.98,3.19,4.45,-1.0,-1.0,-1.0,-1.0,-1.0,-1.0,-1.0,-1.0,-1.0,-1.0,-1.0,-1.0
200.0,156.0,1200.0,600.0,200.0,0.0,0.0,0.0,41.26,3.69,5.01,-1.0,-1.0,-1.0,-1.0,-1.0,-1.0,-1.0,-1.0,-1.0,-1.0,-1.0,-1.0
320.0,160.0,1270.0,564.0,80.0,0.0,0.0,0.0,32.04,-1.0,4.32,-1.0,-1.0,-1.0,-1.0,-1.0,780.0,-1.0,-1.0,-1.0,-1.0,-1.0,-1.0
280.0,160.0,1270.0,554.0,120.0,0.0,0.0,0.0,29.75,-1.0,4.26,-1.0,-1.0,-1.0,-1.0,-1.0,718.0,-1.0,-1.0,-1.0,-1.0,-1.0,-1.0
240.0,160.0,1270.0,543.0,160.0,0.0,0.0,0.0,29.07,-1.0,4.19,-1.0,-1.0,-1.0,-1.0,-1.0,660.0,-1.0,-1.0,-1.0,-1.0,-1.0,-1.0
200.0,160.0,1270.0,533.0,200.0,0.0,0.0,0.0,24.65,-1.0,3.82,-1.0,-1.0,-1.0,-1.0,-1.0,597.0,-1.0,-1.0,-1.0,-1.0,-1.0,-1.0
160.0,160.0,1270.0,522.0,240.0,0.0,0.0,0.0,23.8,-1.0,3.64,-1.0,-1.0,-1.0,-1.0,-1.0,510.0,-1.0,-1.0,-1.0,-1.0,-1.0,-1.0
320.0,136.0,1270.0,628.0,80.0,0.0,0.0,2.0,44.54,-1.0,5.17,-1.0,-1.0,-1.0,-1.0,-1.0,597.0,-1.0,-1.0,-1.0,-1.0,-1.0,-1.0
280.0,136.0,1270.0,618.0,120.0,0.0,0.0,2.0,48.96,-1.0,4.81,-1.0,-1.0,-1.0,-1.0,-1.0,550.0,-1.0,-1.0,-1.0,-1.0,-1.0,-1.0
240.0,136.0,1270.0,607.0,160.0,0.0,0.0,2.0,38.25,-1.0,4.78,-1.0,-1.0,-1.0,-1.0,-1.0,505.0,-1.0,-1.0,-1.0,-1.0,-1.0,-1.0
200.0,136.0,1270.0,596.0,200.0,0.0,0.0,2.0,31.45,-1.0,4.48,-1.0,-1.0,-1.0,-1.0,-1.0,450.0,-1.0,-1.0,-1.0,-1.0,-1.0,-1.0
160.0,136.0,1270.0,586.0,240.0,0.0,0.0,2.0,28.05,-1.0,4.19,-1.0,-1.0,-1.0,-1.0,-1.0,340.0,-1.0,-1.0,-1.0,-1.0,-1.0,-1.0
320.0,120.0,1270.0,671.0,80.0,0.0,0.0,2.0,56.1,-1.0,6.0,-1.0,-1.0,-1.0,-1.0,-1.0,482.0,-1.0,-1.0,-1.0,-1.0,-1.0,-1.0
280.0,120.0,1270.0,660.0,120.0,0.0,0.0,2.0,55.25,-1.0,5.62,-1.0,-1.0,-1.0,-1.0,-1.0,408.0,-1.0,-1.0,-1.0,-1.0,-1.0,-1.0
240.0,120.0,1270.0,650.0,160.0,0.0,0.0,2.0,54.4,-1.0,5.47,-1.0,-1.0,-1.0,-1.0,-1.0,387.0,-1.0,-1.0,-1.0,-1.0,-1.0,-1.0
200.0,120.0,1270.0,639.0,200.0,0.0,0.0,2.0,44.2,-1.0,5.28,-1.0,-1.0,-1.0,-1.0,-1.0,295.0,-1.0,-1.0,-1.0,-1.0,-1.0,-1.0
160.0,120.0,1270.0,628.0,240.0,0.0,0.0,2.0,38.25,-1.0,4.75,-1.0,-1.0,-1.0,-1.0,-1.0,250.0,-1.0,-1.0,-1.0,-1.0,-1.0,-1.0
423.0,159.8,1056.0,704.0,47.0,0.0,0.0,0.0,46.32,-1.0,-1.0,-1.0,-1.0,-1.0,-1.0,240.0,350.0,449.0,467.0,-1.0,-1.0,-1.0,-1.0
376.0,159.8,1056.0,704.0,94.0,0.0,0.0,0.0,45.73,-1.0,-1.0,-1.0,-1.0,-1.0,-1.0,220.0,320.0,414.0,423.0,-1.0,-1.0,-1.0,-1.0
329.0,159.8,1056.0,704.0,141.0,0.0,0.0,0.0,45.31,-1.0,-1.0,-1.0,-1.0,-1.0,-1.0,200.0,290.0,371.0,389.0,-1.0,-1.0,-1.0,-1.0
282.0,159.8,1056.0,704.0,188.0,0.0,0.0,0.0,44.7,-1.0,-1.0,-1.0,-1.0,-1.0,-1.0,290.0,278.0,350.0,365.0,-1.0,-1.0,-1.0,-1.0
414.0,140.76,1056.0,704.0,0.0,0.0,56.0,0.0,48.45,-1.0,-1.0,-1.0,-1.0,-1.0,-1.0,237.0,340.0,440.0,460.0,-1.0,-1.0,-1.0,-1.0
376.0,127.84,1056.0,704.0,0.0,0.0,94.0,0.0,49.89,-1.0,-1.0,-1.0,-1.0,-1.0,-1.0,210.0,302.0,388.0,403.0,-1.0,-1.0,-1.0,-1.0
282.0,140.76,1056.0,704.0,132.0,0.0,56.0,0.0,46.15,-1.0,-1.0,-1.0,-1.0,-1.0,-1.0,178.0,258.0,327.0,340.0,-1.0,-1.0,-1.0,-1.0
282.0,127.84,1056.0,704.0,94.0,0.0,94.0,0.0,47.68,-1.0,-1.0,-1.0,-1.0,-1.0,-1.0,165.0,240.0,307.0,320.0,-1.0,-1.0,-1.0,-1.0
429.0,140.0,1024.0,844.0,0.0,9.0,0.0,9.636,61.63,-1.0,-1.0,-1.0,-1.0,-1.0,-1.0,-1.0,-1.0,-1.0,-1.0,-1.0,-1.0,-1.0,-1.0
382.0,140.0,1048.0,864.0,0.0,8.0,0.0,8.58,59.32,-1.0,-1.0,-1.0,-1.0,-1.0,-1.0,-1.0,-1.0,-1.0,-1.0,-1.0,-1.0,-1.0,-1.0
362.0,140.0,1058.0,872.0,0.0,8.0,0.0,8.14,58.4,-1.0,-1.0,-1.0,-1.0,-1.0,-1.0,-1.0,-1.0,-1.0,-1.0,-1.0,-1.0,-1.0,-1.0
343.0,140.0,1067.0,880.0,0.0,7.0,0.0,7.7,57.69,-1.0,-1.0,-1.0,-1.0,-1.0,-1.0,-1.0,-1.0,-1.0,-1.0,-1.0,-1.0,-1.0,-1.0
420.0,140.0,1021.0,842.0,0.0,18.0,0.0,9.636,62.03,-1.0,-1.0,-1.0,-1.0,-1.0,-1.0,-1.0,-1.0,-1.0,-1.0,-1.0,-1.0,-1.0,-1.0
374.0,140.0,1045.0,862.0,0.0,16.0,0.0,8.58,59.68,-1.0,-1.0,-1.0,-1.0,-1.0,-1.0,-1.0,-1.0,-1.0,-1.0,-1.0,-1.0,-1.0,-1.0
355.0,140.0,1055.0,870.0,0.0,15.0,0.0,8.14,58.77,-1.0,-1.0,-1.0,-1.0,-1.0,-1.0,-1.0,-1.0,-1.0,-1.0,-1.0,-1.0,-1.0,-1.0
336.0,140.0,1065.0,878.0,0.0,14.0,0.0,7.7,58.19,-1.0,-1.0,-1.0,-1.0,-1.0,-1.0,-1.0,-1.0,-1.0,-1.0,-1.0,-1.0,-1.0,-1.0
411.0,140.0,1018.0,839.0,0.0,27.0,0.0,9.636,62.34,-1.0,-1.0,-1.0,-1.0,-1.0,-1.0,-1.0,-1.0,-1.0,-1.0,-1.0,-1.0,-1.0,-1.0
366.0,140.0,1042.0,860.0,0.0,24.0,0.0,8.58,59.9,-1.0,-1.0,-1.0,-1.0,-1.0,-1.0,-1.0,-1.0,-1.0,-1.0,-1.0,-1.0,-1.0,-1.0
347.0,140.0,1053.0,868.0,0.0,23.0,0.0,8.14,59.0,-1.0,-1.0,-1.0,-1.0,-1.0,-1.0,-1.0,-1.0,-1.0,-1.0,-1.0,-1.0,-1.0,-1.0
329.0,140.0,1062.0,876.0,0.0,21.0,0.0,7.7,58.63,-1.0,-1.0,-1.0,-1.0,-1.0,-1.0,-1.0,-1.0,-1.0,-1.0,-1.0,-1.0,-1.0,-1.0
403.0,140.0,1015.0,837.0,0.0,35.0,0.0,9.636,62.43,-1.0,-1.0,-1.0,-1.0,-1.0,-1.0,-1.0,-1.0,-1.0,-1.0,-1.0,-1.0,-1.0,-1.0
358.0,140.0,1040.0,858.0,0.0,32.0,0.0,8.58,60.03,-1.0,-1.0,-1.0,-1.0,-1.0,-1.0,-1.0,-1.0,-1.0,-1.0,-1.0,-1.0,-1.0,-1.0
340.0,140.0,1050.0,866.0,0.0,30.0,0.0,8.14,59.08,-1.0,-1.0,-1.0,-1.0,-1.0,-1.0,-1.0,-1.0,-1.0,-1.0,-1.0,-1.0,-1.0,-1.0
322.0,140.0,1060.0,874.0,0.0,28.0,0.0,7.7,58.7,-1.0,-1.0,-1.0,-1.0,-1.0,-1.0,-1.0,-1.0,-1.0,-1.0,-1.0,-1.0,-1.0,-1.0
394.0,140.0,1012.0,834.0,0.0,44.0,0.0,9.636,62.54,-1.0,-1.0,-1.0,-1.0,-1.0,-1.0,-1.0,-1.0,-1.0,-1.0,-1.0,-1.0,-1.0,-1.0
351.0,140.0,1037.0,855.0,0.0,39.0,0.0,8.58,60.09,-1.0,-1.0,-1.0,-1.0,-1.0,-1.0,-1.0,-1.0,-1.0,-1.0,-1.0,-1.0,-1.0,-1.0
333.0,140.0,1048.0,864.0,0.0,37.0,0.0,8.14,59.14,-1.0,-1.0,-1.0,-1.0,-1.0,-1.0,-1.0,-1.0,-1.0,-1.0,-1.0,-1.0,-1.0,-1.0
315.0,140.0,1058.0,872.0,0.0,35.0,0.0,7.7,58.79,-1.0,-1.0,-1.0,-1.0,-1.0,-1.0,-1.0,-1.0,-1.0,-1.0,-1.0,-1.0,-1.0,-1.0
383.0,159.81,1049.0,865.0,0.0,60.91666667,0.0,9.766166667,66.912,-1.0,-1.0,-1.0,-1.0,-1.0,-1.0,-1.0,-1.0,-1.0,-1.0,-1.0,-1.0,-1.0,-1.0
375.0,159.77,1046.0,863.0,0.0,68.80555556,0.0,9.763722222,67.1585,-1.0,-1.0,-1.0,-1.0,-1.0,-1.0,-1.0,-1.0,-1.0,-1.0,-1.0,-1.0,-1.0,-1.0
367.0,159.71,1043.0,860.0,0.0,76.63888889,0.0,9.760055556,67.49,-1.0,-1.0,-1.0,-1.0,-1.0,-1.0,-1.0,-1.0,-1.0,-1.0,-1.0,-1.0,-1.0,-1.0
360.0,159.67,1041.0,858.0,0.0,83.52777778,0.0,9.757611111,65.348,-1.0,-1.0,-1.0,-1.0,-1.0,-1.0,-1.0,-1.0,-1.0,-1.0,-1.0,-1.0,-1.0,-1.0
437.0,204.0,785.0,908.0,51.0,26.0,0.0,10.28,34.85,3.73,5.3,26.9,740.0,-1.0,-1.0,-1.0,-1.0,-1.0,-1.0,-1.0,-1.0,-1.0,-1.0
424.0,204.0,785.0,908.0,51.0,39.0,0.0,10.28,35.7,3.73,5.22,27.0,748.0,-1.0,-1.0,-1.0,-1.0,-1.0,-1.0,-1.0,-1.0,-1.0,-1.0
411.0,204.0,785.0,908.0,51.0,51.0,0.0,10.26,35.96,3.97,6.0,28.13,747.0,-1.0,-1.0,-1.0,-1.0,-1.0,-1.0,-1.0,-1.0,-1.0,-1.0
411.0,204.0,785.0,908.0,77.0,26.0,0.0,10.28,34.51,3.8,6.04,27.16,679.0,-1.0,-1.0,-1.0,-1.0,-1.0,-1.0,-1.0,-1.0,-1.0,-1.0
398.0,204.0,785.0,908.0,77.0,39.0,0.0,10.28,35.7,4.0,6.0,28.0,678.0,-1.0,-1.0,-1.0,-1.0,-1.0,-1.0,-1.0,-1.0,-1.0,-1.0
386.0,204.0,785.0,908.0,77.0,51.0,0.0,10.28,36.13,4.02,6.3,28.8,677.0,-1.0,-1.0,-1.0,-1.0,-1.0,-1.0,-1.0,-1.0,-1.0,-1.0
386.0,204.0,785.0,908.0,103.0,26.0,0.0,10.3,36.04,4.12,6.8,29.5,598.0,-1.0,-1.0,-1.0,-1.0,-1.0,-1.0,-1.0,-1.0,-1.0,-1.0
373.0,204.0,785.0,908.0,103.0,39.0,0.0,10.3,36.21,4.25,7.0,30.9,560.0,-1.0,-1.0,-1.0,-1.0,-1.0,-1.0,-1.0,-1.0,-1.0,-1.0
360.0,204.0,785.0,908.0,103.0,51.0,0.0,10.28,38.08,4.58,7.1,31.1,530.0,-1.0,-1.0,-1.0,-1.0,-1.0,-1.0,-1.0,-1.0,-1.0,-1.0
360.0,204.0,785.0,908.0,129.0,26.0,0.0,10.3,35.0,4.73,6.0,29.0,480.0,-1.0,-1.0,-1.0,-1.0,-1.0,-1.0,-1.0,-1.0,-1.0,-1.0
347.0,204.0,785.0,908.0,129.0,39.0,0.0,10.3,34.09,3.82,5.2,27.0,450.0,-1.0,-1.0,-1.0,-1.0,-1.0,-1.0,-1.0,-1.0,-1.0,-1.0
334.0,204.0,785.0,908.0,129.0,51.0,0.0,10.28,32.3,3.73,4.8,26.6,435.0,-1.0,-1.0,-1.0,-1.0,-1.0,-1.0,-1.0,-1.0,-1.0,-1.0
334.0,204.0,785.0,908.0,154.0,26.0,0.0,10.28,29.75,3.25,4.7,26.0,397.0,-1.0,-1.0,-1.0,-1.0,-1.0,-1.0,-1.0,-1.0,-1.0,-1.0
321.0,204.0,785.0,908.0,154.0,39.0,0.0,10.28,27.2,2.95,4.75,25.9,400.0,-1.0,-1.0,-1.0,-1.0,-1.0,-1.0,-1.0,-1.0,-1.0,-1.0
308.0,204.0,785.0,908.0,154.0,51.0,0.0,10.26,25.59,2.49,4.2,25.8,402.0,-1.0,-1.0,-1.0,-1.0,-1.0,-1.0,-1.0,-1.0,-1.0,-1.0
250.0,125.0,1083.4,722.3,250.0,0.0,0.0,11.0,54.4,5.38,8.24,34.98,1422.0,-1.0,-1.0,-1.0,-1.0,-1.0,-1.0,-1.0,-1.0,-1.0,-1.0
250.0,125.0,1093.0,728.7,125.0,0.0,125.0,11.0,51.17,5.18,7.84,33.96,1435.0,-1.0,-1.0,-1.0,-1.0,-1.0,-1.0,-1.0,-1.0,-1.0,-1.0
250.0,125.0,1088.2,725.4,100.0,50.0,100.0,11.0,56.69,5.47,8.47,35.69,1407.0,-1.0,-1.0,-1.0,-1.0,-1.0,-1.0,-1.0,-1.0,-1.0,-1.0
125.0,125.0,1060.8,707.2,375.0,0.0,0.0,11.0,43.77,4.43,6.68,31.43,1445.0,-1.0,-1.0,-1.0,-1.0,-1.0,-1.0,-1.0,-1.0,-1.0,-1.0
125.0,125.0,1075.2,716.8,187.5,0.0,187.5,11.0,46.66,4.83,7.2,32.41,1440.0,-1.0,-1.0,-1.0,-1.0,-1.0,-1.0,-1.0,-1.0,-1.0,-1.0
125.0,125.0,1068.0,712.0,150.0,75.0,150.0,11.0,51.51,5.1,7.76,34.03,1419.0,-1.0,-1.0,-1.0,-1.0,-1.0,-1.0,-1.0,-1.0,-1.0,-1.0
635.0,247.0,565.0,847.0,0.0,71.0,0.0,2.54,62.9,-1.0,10.4,-1.0,-1.0,-1.0,-1.0,360.0,440.0,495.0,-1.0,-1.0,-1.0,-1.0,-1.0
635.0,247.0,565.0,847.0,0.0,71.0,0.0,2.54,62.22,-1.0,10.0,-1.0,-1.0,-1.0,-1.0,400.0,480.0,526.0,-1.0,-1.0,-1.0,-1.0,-1.0
635.0,247.0,565.0,847.0,0.0,71.0,0.0,2.54,60.35,-1.0,9.8,-1.0,-1.0,-1.0,-1.0,420.0,505.0,560.0,-1.0,-1.0,-1.0,-1.0,-1.0
635.0,247.0,565.0,847.0,0.0,71.0,0.0,2.54,56.1,-1.0,9.4,-1.0,-1.0,-1.0,-1.0,450.0,579.0,613.0,-1.0,-1.0,-1.0,-1.0,-1.0
635.0,247.0,565.0,847.0,0.0,71.0,0.0,2.54,55.0,-1.0,9.15,-1.0,-1.0,-1.0,-1.0,481.0,623.0,678.0,-1.0,-1.0,-1.0,-1.0,-1.0
484.5,153.0,1122.5,653.0,25.5,0.0,0.0,15.3,47.17,-1.0,7.46,-1.0,-1.0,-1.0,-1.0,-1.0,-1.0,-1.0,-1.0,-1.0,-1.0,-1.0,-1.0
459.0,153.0,1122.5,653.0,51.0,0.0,0.0,15.3,47.17,-1.0,7.25,-1.0,-1.0,-1.0,-1.0,-1.0,-1.0,-1.0,-1.0,-1.0,-1.0,-1.0,-1.0
433.5,153.0,1122.5,653.0,76.5,0.0,0.0,15.3,46.75,-1.0,6.75,-1.0,-1.0,-1.0,-1.0,-1.0,-1.0,-1.0,-1.0,-1.0,-1.0,-1.0,-1.0
408.0,153.0,1122.5,653.0,102.0,0.0,0.0,15.3,44.79,-1.0,6.67,-1.0,-1.0,-1.0,-1.0,-1.0,-1.0,-1.0,-1.0,-1.0,-1.0,-1.0,-1.0
382.5,153.0,1122.5,653.0,127.5,0.0,0.0,15.3,43.61,-1.0,6.6,-1.0,-1.0,-1.0,-1.0,-1.0,-1.0,-1.0,-1.0,-1.0,-1.0,-1.0,-1.0
475.0,170.0,1100.0,640.0,25.0,0.0,0.0,15.0,42.24,-1.0,6.75,-1.0,-1.0,-1.0,-1.0,-1.0,-1.0,-1.0,-1.0,-1.0,-1.0,-1.0,-1.0
450.0,170.0,1100.0,640.0,50.0,0.0,0.0,15.0,42.16,-1.0,6.65,-1.0,-1.0,-1.0,-1.0,-1.0,-1.0,-1.0,-1.0,-1.0,-1.0,-1.0,-1.0
425.0,170.0,1100.0,640.0,75.0,0.0,0.0,15.0,39.1,-1.0,6.25,-1.0,-1.0,-1.0,-1.0,-1.0,-1.0,-1.0,-1.0,-1.0,-1.0,-1.0,-1.0
400.0,170.0,1100.0,640.0,100.0,0.0,0.0,15.0,38.33,-1.0,6.22,-1.0,-1.0,-1.0,-1.0,-1.0,-1.0,-1.0,-1.0,-1.0,-1.0,-1.0,-1.0
375.0,170.0,1100.0,640.0,125.0,0.0,0.0,15.0,36.12,-1.0,5.9,-1.0,-1.0,-1.0,-1.0,-1.0,-1.0,-1.0,-1.0,-1.0,-1.0,-1.0,-1.0
465.5,186.2,1078.0,628.0,24.5,0.0,0.0,14.7,36.12,-1.0,6.16,-1.0,-1.0,-1.0,-1.0,-1.0,-1.0,-1.0,-1.0,-1.0,-1.0,-1.0,-1.0
441.0,186.2,1078.0,628.0,49.0,0.0,0.0,14.7,34.0,-1.0,6.0,-1.0,-1.0,-1.0,-1.0,-1.0,-1.0,-1.0,-1.0,-1.0,-1.0,-1.0,-1.0
416.5,186.2,1078.0,628.0,73.5,0.0,0.0,14.7,32.13,-1.0,5.75,-1.0,-1.0,-1.0,-1.0,-1.0,-1.0,-1.0,-1.0,-1.0,-1.0,-1.0,-1.0
392.0,186.2,1078.0,628.0,98.0,0.0,0.0,14.7,30.6,-1.0,5.4,-1.0,-1.0,-1.0,-1.0,-1.0,-1.0,-1.0,-1.0,-1.0,-1.0,-1.0,-1.0
367.5,186.2,1078.0,628.0,122.5,0.0,0.0,14.7,29.72,-1.0,5.2,-1.0,-1.0,-1.0,-1.0,-1.0,-1.0,-1.0,-1.0,-1.0,-1.0,-1.0,-1.0
343.0,186.2,1078.0,628.0,147.0,0.0,0.0,14.7,27.54,-1.0,5.0,-1.0,-1.0,-1.0,-1.0,-1.0,-1.0,-1.0,-1.0,-1.0,-1.0,-1.0,-1.0
456.0,201.6,1058.0,616.0,24.0,0.0,0.0,14.4,32.89,-1.0,4.73,-1.0,-1.0,-1.0,-1.0,-1.0,-1.0,-1.0,-1.0,-1.0,-1.0,-1.0,-1.0
432.0,201.6,1058.0,616.0,48.0,0.0,0.0,14.4,31.87,-1.0,4.74,-1.0,-1.0,-1.0,-1.0,-1.0,-1.0,-1.0,-1.0,-1.0,-1.0,-1.0,-1.0
408.0,201.6,1058.0,616.0,72.0,0.0,0.0,14.4,29.75,-1.0,4.73,-1.0,-1.0,-1.0,-1.0,-1.0,-1.0,-1.0,-1.0,-1.0,-1.0,-1.0,-1.0
384.0,201.6,1058.0,616.0,96.0,0.0,0.0,14.4,28.05,-1.0,4.5,-1.0,-1.0,-1.0,-1.0,-1.0,-1.0,-1.0,-1.0,-1.0,-1.0,-1.0,-1.0
360.0,201.6,1058.0,616.0,120.0,0.0,0.0,14.4,26.56,-1.0,4.4,-1.0,-1.0,-1.0,-1.0,-1.0,-1.0,-1.0,-1.0,-1.0,-1.0,-1.0,-1.0
336.0,201.6,1058.0,616.0,144.0,0.0,0.0,14.4,25.58,-1.0,4.0,-1.0,-1.0,-1.0,-1.0,-1.0,-1.0,-1.0,-1.0,-1.0,-1.0,-1.0,-1.0
368.0,161.0,1085.2,693.81,92.0,0.0,0.0,1.104,57.37,4.7,-1.0,29.1,-1.0,-1.0,-1.0,180.0,340.0,-1.0,-1.0,-1.0,-1.0,-1.0,-1.0
322.0,161.0,1085.2,693.81,138.0,0.0,0.0,1.104,51.0,4.5,-1.0,27.9,-1.0,-1.0,-1.0,160.0,310.0,-1.0,-1.0,-1.0,-1.0,-1.0,-1.0
276.0,161.0,1085.2,693.81,184.0,0.0,0.0,1.104,47.6,4.48,-1.0,27.0,-1.0,-1.0,-1.0,130.0,290.0,-1.0,-1.0,-1.0,-1.0,-1.0,-1.0
368.0,161.0,1085.2,693.81,0.0,0.0,92.0,1.104,57.37,4.98,-1.0,29.5,-1.0,-1.0,-1.0,190.0,350.0,-1.0,-1.0,-1.0,-1.0,-1.0,-1.0
322.0,161.0,1085.2,693.81,0.0,0.0,138.0,1.104,52.95,4.58,-1.0,28.25,-1.0,-1.0,-1.0,175.0,325.0,-1.0,-1.0,-1.0,-1.0,-1.0,-1.0
276.0,161.0,1085.2,693.81,0.0,0.0,184.0,1.104,51.0,4.5,-1.0,27.75,-1.0,-1.0,-1.0,150.0,300.0,-1.0,-1.0,-1.0,-1.0,-1.0,-1.0
300.0,191.0,875.0,761.0,169.0,0.0,0.0,4.0,30.77,3.5,5.29,-1.0,-1.0,-1.0,-1.0,-1.0,-1.0,-1.0,-1.0,-1.0,-1.0,-1.0,-1.0
300.0,191.0,862.0,761.0,169.0,0.0,0.0,4.2,30.09,2.91,3.52,-1.0,-1.0,-1.0,-1.0,-1.0,-1.0,-1.0,-1.0,-1.0,-1.0,-1.0,-1.0
300.0,191.0,850.0,761.0,169.0,0.0,0.0,4.2,29.49,2.33,3.02,-1.0,-1.0,-1.0,-1.0,-1.0,-1.0,-1.0,-1.0,-1.0,-1.0,-1.0,-1.0
300.0,191.0,838.0,761.0,169.0,0.0,0.0,4.3,27.88,1.95,2.58,-1.0,-1.0,-1.0,-1.0,-1.0,-1.0,-1.0,-1.0,-1.0,-1.0,-1.0,-1.0
300.0,194.0,825.0,761.0,158.0,0.0,0.0,4.3,25.75,1.45,2.89,-1.0,-1.0,-1.0,-1.0,-1.0,-1.0,-1.0,-1.0,-1.0,-1.0,-1.0,-1.0
320.0,180.0,1107.0,665.0,0.0,0.0,80.0,0.0,32.623,-1.0,-1.0,-1.0,-1.0,-1.0,-1.0,70.0,111.0,170.0,195.0,245.0,300.0,260.0,-1.0
240.0,180.0,1107.0,665.0,0.0,0.0,160.0,0.0,29.937,-1.0,-1.0,-1.0,-1.0,-1.0,-1.0,80.0,127.0,195.0,220.0,290.0,370.0,328.0,-1.0
160.0,180.0,1107.0,665.0,0.0,0.0,240.0,0.0,25.619,-1.0,-1.0,-1.0,-1.0,-1.0,-1.0,86.0,148.0,236.0,258.0,345.0,445.0,405.0,-1.0
280.0,175.0,1132.0,680.0,0.0,0.0,70.0,0.0,28.016,-1.0,-1.0,-1.0,-1.0,-1.0,-1.0,69.0,123.0,200.0,220.0,348.0,470.0,390.0,-1.0
210.0,175.0,1132.0,680.0,0.0,0.0,140.0,0.0,26.2905,-1.0,-1.0,-1.0,-1.0,-1.0,-1.0,76.0,143.0,223.0,243.0,420.0,530.0,490.0,-1.0
140.0,175.0,1132.0,680.0,0.0,0.0,210.0,0.0,22.8395,-1.0,-1.0,-1.0,-1.0,-1.0,-1.0,93.0,158.0,250.0,275.0,500.0,680.0,600.0,-1.0
256.0,176.0,1145.0,688.0,0.0,0.0,64.0,0.0,20.8335,-1.0,-1.0,-1.0,-1.0,-1.0,-1.0,75.0,140.0,207.0,242.0,417.0,550.0,500.0,-1.0
192.0,176.0,1145.0,688.0,0.0,0.0,128.0,0.0,19.38,-1.0,-1.0,-1.0,-1.0,-1.0,-1.0,95.0,154.0,245.0,223.0,490.0,650.0,600.0,-1.0
128.0,176.0,1145.0,688.0,0.0,0.0,192.0,0.0,16.1245,-1.0,-1.0,-1.0,-1.0,-1.0,-1.0,101.0,186.0,295.0,325.0,580.0,793.0,755.0,-1.0
420.0,156.0,1134.0,610.0,0.0,0.0,180.0,9.6,85.34,5.91,-1.0,-1.0,-1.0,-1.0,-1.0,-1.0,50.0,60.0,71.0,398.0,540.0,580.0,-1.0
360.0,156.0,1134.0,610.0,0.0,60.0,180.0,9.6,88.4,6.14,-1.0,-1.0,-1.0,-1.0,-1.0,-1.0,65.0,77.0,92.0,290.0,400.0,401.0,-1.0
262.5,175.0,1025.0,832.0,0.0,0.0,87.5,3.5,35.36,2.71,-1.0,-1.0,1099.0,-1.0,732.0,-1.0,-1.0,-1.0,-1.0,-1.0,-1.0,-1.0,-1.0
175.0,175.0,1021.0,830.0,0.0,0.0,175.0,3.5,31.36,2.28,-1.0,-1.0,649.0,-1.0,415.0,-1.0,-1.0,-1.0,-1.0,-1.0,-1.0,-1.0,-1.0
450.0,210.0,708.2,901.5,0.0,50.0,0.0,1.3,62.46,-1.0,7.15,-1.0,-1.0,-1.0,-1.0,-1.0,-1.0,-1.0,-1.0,-1.0,-1.0,-1.0,-1.0
400.0,210.0,700.4,891.5,0.0,100.0,0.0,1.3,57.04,-1.0,7.2,-1.0,-1.0,-1.0,-1.0,-1.0,-1.0,-1.0,-1.0,-1.0,-1.0,-1.0,-1.0
450.0,210.0,707.4,900.2,0.0,50.0,0.0,1.5,58.66,-1.0,7.1,-1.0,-1.0,-1.0,-1.0,-1.0,-1.0,-1.0,-1.0,-1.0,-1.0,-1.0,-1.0
400.0,210.0,699.3,890.2,0.0,100.0,0.0,1.5,56.46,-1.0,6.83,-1.0,-1.0,-1.0,-1.0,-1.0,-1.0,-1.0,-1.0,-1.0,-1.0,-1.0,-1.0
450.0,210.0,706.3,898.6,0.0,50.0,0.0,1.7,60.57,-1.0,7.07,-1.0,-1.0,-1.0,-1.0,-1.0,-1.0,-1.0,-1.0,-1.0,-1.0,-1.0,-1.0
400.0,210.0,698.5,888.8,0.0,100.0,0.0,1.7,61.24,-1.0,6.54,-1.0,-1.0,-1.0,-1.0,-1.0,-1.0,-1.0,-1.0,-1.0,-1.0,-1.0,-1.0
467.5,192.5,839.3,801.3,0.0,0.0,82.5,7.43,51.17,-1.0,-1.0,-1.0,-1.0,-1.0,-1.0,-1.0,-1.0,-1.0,-1.0,-1.0,-1.0,-1.0,-1.0
385.0,192.5,834.8,797.1,0.0,0.0,165.0,7.43,52.95,-1.0,-1.0,-1.0,-1.0,-1.0,-1.0,-1.0,-1.0,-1.0,-1.0,-1.0,-1.0,-1.0,-1.0
302.5,192.5,830.3,792.8,0.0,0.0,247.5,7.43,52.61,-1.0,-1.0,-1.0,-1.0,-1.0,-1.0,-1.0,-1.0,-1.0,-1.0,-1.0,-1.0,-1.0,-1.0
437.0,176.0,924.0,743.0,80.0,0.0,0.0,4.65,59.24,5.5,-1.0,47.0,-1.0,-1.0,-1.0,-1.0,-1.0,-1.0,-1.0,-1.0,-1.0,-1.0,-1.0
333.0,173.0,924.0,743.0,162.0,0.0,0.0,3.71,49.72,4.2,-1.0,44.0,-1.0,-1.0,-1.0,-1.0,-1.0,-1.0,-1.0,-1.0,-1.0,-1.0,-1.0
225.0,170.0,924.0,743.0,247.0,0.0,0.0,3.21,31.62,3.3,-1.0,39.0,-1.0,-1.0,-1.0,-1.0,-1.0,-1.0,-1.0,-1.0,-1.0,-1.0,-1.0
115.0,167.0,924.0,743.0,336.0,0.0,0.0,2.93,13.6,1.8,-1.0,31.0,-1.0,-1.0,-1.0,-1.0,-1.0,-1.0,-1.0,-1.0,-1.0,-1.0,-1.0
375.0,195.0,735.0,910.0,125.0,0.0,0.0,6.75,42.5,-1.0,-1.0,-1.0,-1.0,-1.0,-1.0,-1.0,-1.0,-1.0,-1.0,-1.0,-1.0,-1.0,-1.0
350.0,190.0,735.0,910.0,150.0,0.0,0.0,6.75,39.1,-1.0,-1.0,-1.0,-1.0,-1.0,-1.0,-1.0,-1.0,-1.0,-1.0,-1.0,-1.0,-1.0,-1.0
325.0,190.0,735.0,910.0,175.0,0.0,0.0,6.75,36.55,-1.0,-1.0,-1.0,-1.0,-1.0,-1.0,-1.0,-1.0,-1.0,-1.0,-1.0,-1.0,-1.0,-1.0
300.0,190.0,735.0,910.0,200.0,0.0,0.0,6.75,38.25,-1.0,-1.0,-1.0,-1.0,-1.0,-1.0,-1.0,-1.0,-1.0,-1.0,-1.0,-1.0,-1.0,-1.0
427.5,162.0,735.0,990.0,0.0,22.5,0.0,8.0,49.3,-1.0,-1.0,-1.0,-1.0,-1.0,-1.0,-1.0,-1.0,-1.0,-1.0,-1.0,-1.0,-1.0,-1.0
405.0,171.0,735.0,990.0,0.0,45.0,0.0,8.0,52.7,-1.0,-1.0,-1.0,-1.0,-1.0,-1.0,-1.0,-1.0,-1.0,-1.0,-1.0,-1.0,-1.0,-1.0
382.5,180.0,735.0,990.0,0.0,67.5,0.0,8.0,56.95,-1.0,-1.0,-1.0,-1.0,-1.0,-1.0,-1.0,-1.0,-1.0,-1.0,-1.0,-1.0,-1.0,-1.0
360.0,180.0,735.0,990.0,0.0,90.0,0.0,8.0,56.1,-1.0,-1.0,-1.0,-1.0,-1.0,-1.0,-1.0,-1.0,-1.0,-1.0,-1.0,-1.0,-1.0,-1.0
323.75,113.3125,1035.0,740.0,0.0,26.25,0.0,6.3,49.43,-1.0,-1.0,-1.0,-1.0,-1.0,-1.0,-1.0,-1.0,-1.0,-1.0,-1.0,-1.0,-1.0,-1.0
297.5,104.125,1035.0,740.0,0.0,52.5,0.0,6.3,53.77,-1.0,-1.0,-1.0,-1.0,-1.0,-1.0,-1.0,-1.0,-1.0,-1.0,-1.0,-1.0,-1.0,-1.0
297.5,104.125,1035.0,740.0,52.5,0.0,0.0,6.3,39.47,-1.0,-1.0,-1.0,-1.0,-1.0,-1.0,-1.0,-1.0,-1.0,-1.0,-1.0,-1.0,-1.0,-1.0
245.0,85.75,1035.0,740.0,105.0,0.0,0.0,6.3,31.67,-1.0,-1.0,-1.0,-1.0,-1.0,-1.0,-1.0,-1.0,-1.0,-1.0,-1.0,-1.0,-1.0,-1.0
297.0,103.95,1035.0,740.0,0.0,0.0,52.5,6.3,42.82,-1.0,-1.0,-1.0,-1.0,-1.0,-1.0,-1.0,-1.0,-1.0,-1.0,-1.0,-1.0,-1.0,-1.0
245.0,85.75,1035.0,740.0,0.0,0.0,105.0,6.3,41.5,-1.0,-1.0,-1.0,-1.0,-1.0,-1.0,-1.0,-1.0,-1.0,-1.0,-1.0,-1.0,-1.0,-1.0
297.5,104.125,1035.0,740.0,26.25,26.25,0.0,6.3,52.7,-1.0,-1.0,-1.0,-1.0,-1.0,-1.0,-1.0,-1.0,-1.0,-1.0,-1.0,-1.0,-1.0,-1.0
297.5,104.125,1035.0,740.0,0.0,26.25,26.25,6.3,55.02,-1.0,-1.0,-1.0,-1.0,-1.0,-1.0,-1.0,-1.0,-1.0,-1.0,-1.0,-1.0,-1.0,-1.0
245.0,85.75,1035.0,740.0,52.5,0.0,52.5,6.3,33.07,-1.0,-1.0,-1.0,-1.0,-1.0,-1.0,-1.0,-1.0,-1.0,-1.0,-1.0,-1.0,-1.0,-1.0
449.0,145.0,1140.677966,673.0,0.0,36.0,0.0,6.0615,99.705,-1.0,-1.0,-1.0,-1.0,-1.0,-1.0,-1.0,-1.0,-1.0,-1.0,-1.0,-1.0,-1.0,-1.0
412.0,145.0,1143.859649,652.0,0.0,73.0,0.0,7.21,102.68,-1.0,-1.0,-1.0,-1.0,-1.0,-1.0,-1.0,-1.0,-1.0,-1.0,-1.0,-1.0,-1.0,-1.0
243.0,145.0,1165.517241,676.0,0.0,0.0,243.0,4.2525,83.81,-1.0,-1.0,-1.0,-1.0,-1.0,-1.0,-1.0,-1.0,-1.0,-1.0,-1.0,-1.0,-1.0,-1.0
146.0,145.0,1166.666667,665.0,0.0,0.0,340.0,4.38,63.155,-1.0,-1.0,-1.0,-1.0,-1.0,-1.0,-1.0,-1.0,-1.0,-1.0,-1.0,-1.0,-1.0,-1.0
206.0,145.0,1113.559322,657.0,0.0,36.0,243.0,5.15,89.93,-1.0,-1.0,-1.0,-1.0,-1.0,-1.0,-1.0,-1.0,-1.0,-1.0,-1.0,-1.0,-1.0,-1.0
388.0,145.0,1151.724138,668.0,97.0,0.0,0.0,6.79,67.575,-1.0,-1.0,-1.0,-1.0,-1.0,-1.0,-1.0,-1.0,-1.0,-1.0,-1.0,-1.0,-1.0,-1.0
291.0,145.0,1153.571429,646.0,194.0,0.0,0.0,5.0925,49.3,-1.0,-1.0,-1.0,-1.0,-1.0,-1.0,-1.0,-1.0,-1.0,-1.0,-1.0,-1.0,-1.0,-1.0
352.0,145.0,1143.859649,652.0,97.0,36.0,0.0,6.16,80.155,-1.0,-1.0,-1.0,-1.0,-1.0,-1.0,-1.0,-1.0,-1.0,-1.0,-1.0,-1.0,-1.0,-1.0
255.0,145.0,1150.909091,633.0,194.0,36.0,0.0,5.7375,64.6,-1.0,-1.0,-1.0,-1.0,-1.0,-1.0,-1.0,-1.0,-1.0,-1.0,-1.0,-1.0,-1.0,-1.0
350.0,140.0,986.0,720.0,100.0,0.0,0.0,10.8,49.04,-1.0,-1.0,55.7,-1.0,-1.0,-1.0,-1.0,-1.0,-1.0,-1.0,-1.0,-1.0,-1.0,-1.0
350.0,153.0,966.0,706.0,100.0,0.0,0.0,9.5,48.96,-1.0,-1.0,37.0,-1.0,-1.0,-1.0,-1.0,-1.0,-1.0,-1.0,-1.0,-1.0,-1.0,-1.0
350.0,167.0,947.0,692.0,100.0,0.0,0.0,8.1,48.96,-1.0,-1.0,35.0,-1.0,-1.0,-1.0,-1.0,-1.0,-1.0,-1.0,-1.0,-1.0,-1.0,-1.0
350.0,180.0,927.0,678.0,100.0,0.0,0.0,6.8,48.87,-1.0,-1.0,28.5,-1.0,-1.0,-1.0,-1.0,-1.0,-1.0,-1.0,-1.0,-1.0,-1.0,-1.0
350.0,140.0,1109.0,720.0,100.0,0.0,0.0,10.8,46.32,-1.0,-1.0,53.5,-1.0,-1.0,-1.0,-1.0,-1.0,-1.0,-1.0,-1.0,-1.0,-1.0,-1.0
350.0,153.0,1087.0,706.0,100.0,0.0,0.0,9.5,45.9,-1.0,-1.0,45.0,-1.0,-1.0,-1.0,-1.0,-1.0,-1.0,-1.0,-1.0,-1.0,-1.0,-1.0
350.0,167.0,1065.0,692.0,100.0,0.0,0.0,8.1,45.47,-1.0,-1.0,25.0,-1.0,-1.0,-1.0,-1.0,-1.0,-1.0,-1.0,-1.0,-1.0,-1.0,-1.0
350.0,180.0,1043.0,678.0,100.0,0.0,0.0,6.8,44.2,-1.0,-1.0,15.7,-1.0,-1.0,-1.0,-1.0,-1.0,-1.0,-1.0,-1.0,-1.0,-1.0,-1.0
350.0,140.0,1002.0,720.0,100.0,0.0,0.0,10.8,46.24,-1.0,-1.0,38.0,-1.0,-1.0,-1.0,-1.0,-1.0,-1.0,-1.0,-1.0,-1.0,-1.0,-1.0
350.0,153.0,982.0,706.0,100.0,0.0,0.0,9.5,42.5,-1.0,-1.0,30.0,-1.0,-1.0,-1.0,-1.0,-1.0,-1.0,-1.0,-1.0,-1.0,-1.0,-1.0
350.0,167.0,963.0,692.0,100.0,0.0,0.0,8.1,35.7,-1.0,-1.0,23.0,-1.0,-1.0,-1.0,-1.0,-1.0,-1.0,-1.0,-1.0,-1.0,-1.0,-1.0
350.0,180.0,943.0,678.0,100.0,0.0,0.0,6.8,32.72,-1.0,-1.0,15.0,-1.0,-1.0,-1.0,-1.0,-1.0,-1.0,-1.0,-1.0,-1.0,-1.0,-1.0
440.0,209.0,705.0,748.0,110.0,0.0,0.0,9.35,45.05,2.9,-1.0,-1.0,-1.0,-1.0,-1.0,-1.0,-1.0,-1.0,-1.0,-1.0,-1.0,-1.0,-1.0
440.0,209.0,708.7,748.0,110.0,0.0,0.0,9.35,47.26,3.0,-1.0,-1.0,-1.0,-1.0,-1.0,-1.0,-1.0,-1.0,-1.0,-1.0,-1.0,-1.0,-1.0
