Repository: cakirogl/SCM

File: SCM-based_concrete_fc_ft_flex_Ec_Cl28_Cl90_Cl180_Shrink7_Shrink28_Shrink90_Shrink120_Creep28_Creep90_Creep150_Abr28.csv (part 3 of 3)
 Cement(kg/m3), Water(kg/m3),Coarse aggregate(kg/m3),Fine aggregate(kg/m3), FA (kg/m3),SF (kg/m3),GGBFS (kg/m3),SP (kg/m3),Cylinder compressive strength (MPa),Splitting tensile strength (MPa),Flexural strength (MPa),Elastic modulus (GPa),Chloride permeability (Coulomb) 28d,Chloride permeability (Coulomb) 90d,Chloride permeability (Coulomb) 180d,Drying shrinkage (??) 7d,Drying shrinkage (??) 28d,Drying shrinkage (??) 90d,Drying shrinkage (??)120d,Creep (??) 28d,Creep (??) 90d,Creep (??) 150d,Abrasion (mm) 28 d
503,151,1075,510,0,89,148,8.88,117.64,7.94,12.15,-1,325,-1,-1,-1,-1,-1,-1,-1,-1,-1,-1
429,151,1072,509,0,89,222,8.88,118.915,8.12,12.79,-1,297,-1,-1,-1,-1,-1,-1,-1,-1,-1,-1
355,151,1069,507,0,89,296,8.88,122.5785,8.26,12.88,-1,265,-1,-1,-1,-1,-1,-1,-1,-1,-1,-1
281,151,1066,506,0,89,370,8.88,121.7625,8.15,13.18,-1,246,-1,-1,-1,-1,-1,-1,-1,-1,-1,-1
227.5,140,1314.2,744.3,87.5,0,35,3.5,34.952,4.21,-1,-1,-1,-1,-1,-1,-1,-1,-1,-1,-1,-1,-1
227.5,140,1314.2,744.3,0,35,87.5,3.5,32.436,4.18,-1,-1,-1,-1,-1,-1,-1,-1,-1,-1,-1,-1,-1
227.5,140,1314.2,744.3,87.5,35,0,3.5,32.1725,4.13,-1,-1,-1,-1,-1,-1,-1,-1,-1,-1,-1,-1,-1
227.5,140,1314.2,744.3,70,0,52.5,3.5,29.9285,4.03,-1,-1,-1,-1,-1,-1,-1,-1,-1,-1,-1,-1,-1
227.5,140,1314.2,744.3,0,52.5,70,3.5,31.246,4.1,-1,-1,-1,-1,-1,-1,-1,-1,-1,-1,-1,-1,-1
227.5,140,1314.2,744.3,70,52.5,0,3.5,29.8095,4.19,-1,-1,-1,-1,-1,-1,-1,-1,-1,-1,-1,-1,-1
227.5,140,1314.2,744.3,35,87.5,0,3.5,29.1125,3.94,-1,-1,-1,-1,-1,-1,-1,-1,-1,-1,-1,-1,-1
227.5,140,1314.2,744.3,35,0,87.5,3.5,28.5005,3.91,-1,-1,-1,-1,-1,-1,-1,-1,-1,-1,-1,-1,-1
227.5,140,1314.2,744.3,0,87.5,35,3.5,29.631,3.86,-1,-1,-1,-1,-1,-1,-1,-1,-1,-1,-1,-1,-1
227.5,140,1314.2,744.3,70,52.5,0,3.5,33.1075,3.54,-1,-1,-1,-1,-1,-1,-1,-1,-1,-1,-1,-1,-1
227.5,140,1314.2,744.3,70,0,52,3.5,29.9965,3.68,-1,-1,-1,-1,-1,-1,-1,-1,-1,-1,-1,-1,-1
227.5,140,1314.2,744.3,70,52.5,0,3.5,28.8405,3.79,-1,-1,-1,-1,-1,-1,-1,-1,-1,-1,-1,-1,-1
504.8,185.5,797.5,886.6,0,10.302,0,11.332244,59.3895,4.75,-1,-1,1096,-1,-1,-1,-1,-1,-1,-1,-1,-1,-1
494.5,185.5,796,884.9,0,20.604,0,11.332288,60.248,4.9,-1,-1,1060,-1,-1,-1,-1,-1,-1,-1,-1,-1,-1
484.2,185.5,794.5,883.2,0,30.906,0,11.332332,60.9025,4.99,-1,-1,1030,-1,-1,-1,-1,-1,-1,-1,-1,-1,-1
473.9,185.5,793,881.6,0,41.208,0,11.332376,61.948,5.1,-1,-1,1000,-1,-1,-1,-1,-1,-1,-1,-1,-1,-1
463.6,185.5,791.5,879.9,0,51.51,0,11.33242,61.4975,5.05,-1,-1,955,-1,-1,-1,-1,-1,-1,-1,-1,-1,-1
499.7,185.5,776.1,862.8,15.453,0,0,11.333366,44.625,4,-1,-1,1330,-1,-1,-1,-1,-1,-1,-1,-1,-1,-1
489.4,185.5,774.6,861.1,15.453,10.302,0,11.33341,51.663,-1,-1,-1,-1,-1,-1,-1,-1,-1,-1,-1,-1,-1,-1
479.1,185.5,773.1,859.5,15.453,20.604,0,11.333454,53.5245,-1,-1,-1,-1,-1,-1,-1,-1,-1,-1,-1,-1,-1,-1
468.8,185.5,771.6,857.8,15.453,30.906,0,11.333498,54.298,-1,-1,-1,-1,-1,-1,-1,-1,-1,-1,-1,-1,-1,-1
458.5,185.5,770.1,856.1,15.453,41.208,0,11.333542,54.8675,-1,-1,-1,-1,-1,-1,-1,-1,-1,-1,-1,-1,-1,-1
448.2,185.5,768.6,854.4,15.453,51.51,0,11.333586,54.536,-1,-1,-1,-1,-1,-1,-1,-1,-1,-1,-1,-1,-1,-1
484.2,185.5,753.2,837.4,30.906,0,0,11.332332,44.88,4.07,-1,-1,1300,-1,-1,-1,-1,-1,-1,-1,-1,-1,-1
473.9,185.5,751.7,835.7,30.906,10.302,0,11.332376,53.329,-1,-1,-1,-1,-1,-1,-1,-1,-1,-1,-1,-1,-1,-1
463.6,185.5,750.2,834,30.906,20.604,0,11.33242,53.6945,-1,-1,-1,-1,-1,-1,-1,-1,-1,-1,-1,-1,-1,-1
453.3,185.5,748.7,832.4,30.906,30.906,0,11.332464,54.5615,-1,-1,-1,-1,-1,-1,-1,-1,-1,-1,-1,-1,-1,-1
443,185.5,747.2,830.7,30.906,41.208,0,11.332508,55.1565,-1,-1,-1,-1,-1,-1,-1,-1,-1,-1,-1,-1,-1,-1
432.7,185.5,745.7,829,30.906,51.51,0,11.332552,54.842,-1,-1,-1,-1,-1,-1,-1,-1,-1,-1,-1,-1,-1,-1
430.1,185.5,746.8,830.2,84.9915,0,0,11.332013,46.546,4.2,-1,-1,1275,-1,-1,-1,-1,-1,-1,-1,-1,-1,-1
419.8,185.5,745.3,828.6,84.9915,10.302,0,11.332057,54.0005,-1,-1,-1,-1,-1,-1,-1,-1,-1,-1,-1,-1,-1,-1
409.5,185.5,743.8,826.9,84.9915,20.604,0,11.332101,54.553,-1,-1,-1,-1,-1,-1,-1,-1,-1,-1,-1,-1,-1,-1
399.2,185.5,742.3,825.2,84.9915,30.906,0,11.332145,55.981,-1,-1,-1,-1,-1,-1,-1,-1,-1,-1,-1,-1,-1,-1
388.9,185.5,740.8,823.5,84.9915,41.208,0,11.332189,56.4315,-1,-1,-1,-1,-1,-1,-1,-1,-1,-1,-1,-1,-1,-1
378.6,185.5,739.3,821.9,84.9915,51.51,0,11.332233,56.0575,-1,-1,-1,-1,-1,-1,-1,-1,-1,-1,-1,-1,-1,-1
401.8,185.5,729.4,810.9,113.322,0,0,11.332684,45.475,4.25,-1,-1,1210,-1,-1,-1,-1,-1,-1,-1,-1,-1,-1
391.5,185.5,727.9,809.2,113.322,10.302,0,11.332728,54.1875,-1,-1,-1,-1,-1,-1,-1,-1,-1,-1,-1,-1,-1,-1
381.2,185.5,726.4,807.5,113.322,20.604,0,11.332772,54.723,-1,-1,-1,-1,-1,-1,-1,-1,-1,-1,-1,-1,-1,-1
370.9,185.5,724.9,805.9,113.322,30.906,0,11.332816,56.0405,-1,-1,-1,-1,-1,-1,-1,-1,-1,-1,-1,-1,-1,-1
360.6,185.5,723.4,804.2,113.322,41.208,0,11.33286,56.7715,-1,-1,-1,-1,-1,-1,-1,-1,-1,-1,-1,-1,-1,-1
350.3,185.5,721.9,802.5,113.322,51.51,0,11.332904,56.0745,-1,-1,-1,-1,-1,-1,-1,-1,-1,-1,-1,-1,-1,-1
373.5,185.5,712,791.6,141.6525,0,0,11.333355,44.455,4.2,-1,-1,1200,-1,-1,-1,-1,-1,-1,-1,-1,-1,-1
363.2,185.5,710.5,789.9,141.6525,10.302,0,11.333399,55.0375,-1,-1,-1,-1,-1,-1,-1,-1,-1,-1,-1,-1,-1,-1
352.9,185.5,709,788.2,141.6525,20.604,0,11.333443,56.9245,-1,-1,-1,-1,-1,-1,-1,-1,-1,-1,-1,-1,-1,-1
342.6,185.5,707.5,786.5,141.6525,30.906,0,11.333487,58.3525,-1,-1,-1,-1,-1,-1,-1,-1,-1,-1,-1,-1,-1,-1
332.3,185.5,706,784.9,141.6525,41.208,0,11.333531,58.718,-1,-1,-1,-1,-1,-1,-1,-1,-1,-1,-1,-1,-1,-1
322,185.5,704.5,783.2,141.6525,51.51,0,11.333575,58.5395,-1,-1,-1,-1,-1,-1,-1,-1,-1,-1,-1,-1,-1,-1
345.1,185.5,694.6,772.2,169.983,0,0,11.331826,44.115,4.19,-1,-1,1198,-1,-1,-1,-1,-1,-1,-1,-1,-1,-1
334.8,185.5,693.1,770.5,169.983,10.302,0,11.33187,52.8785,-1,-1,-1,-1,-1,-1,-1,-1,-1,-1,-1,-1,-1,-1
324.5,185.5,691.6,768.9,169.983,20.604,0,11.331914,54.7825,-1,-1,-1,-1,-1,-1,-1,-1,-1,-1,-1,-1,-1,-1
314.2,185.5,690.1,767.2,169.983,30.906,0,11.331958,56.0575,-1,-1,-1,-1,-1,-1,-1,-1,-1,-1,-1,-1,-1,-1
303.9,185.5,688.6,765.5,169.983,41.208,0,11.332002,56.3635,-1,-1,-1,-1,-1,-1,-1,-1,-1,-1,-1,-1,-1,-1
293.6,185.5,687.1,763.8,169.983,51.51,0,11.332046,55.947,-1,-1,-1,-1,-1,-1,-1,-1,-1,-1,-1,-1,-1,-1
316.8,185.5,677.2,752.9,198.3135,0,0,11.332497,43.5455,4.03,-1,-1,1185,-1,-1,-1,-1,-1,-1,-1,-1,-1,-1
306.5,185.5,675.7,751.2,198.3135,10.302,0,11.332541,51.408,-1,-1,-1,-1,-1,-1,-1,-1,-1,-1,-1,-1,-1,-1
296.2,185.5,674.2,749.5,198.3135,20.604,0,11.332585,51.9095,-1,-1,-1,-1,-1,-1,-1,-1,-1,-1,-1,-1,-1,-1
285.9,185.5,672.7,747.8,198.3135,30.906,0,11.332629,52.4195,-1,-1,-1,-1,-1,-1,-1,-1,-1,-1,-1,-1,-1,-1
275.6,185.5,671.2,746.2,198.3135,41.208,0,11.332673,52.887,-1,-1,-1,-1,-1,-1,-1,-1,-1,-1,-1,-1,-1,-1
265.3,185.5,669.7,744.5,198.3135,51.51,0,11.332717,52.6745,-1,-1,-1,-1,-1,-1,-1,-1,-1,-1,-1,-1,-1,-1
288.5,185.5,659.8,733.5,226.644,0,0,11.333168,43.01,3.98,-1,-1,1151,-1,-1,-1,-1,-1,-1,-1,-1,-1,-1
278.2,185.5,658.3,731.9,226.644,10.302,0,11.333212,50.116,-1,-1,-1,-1,-1,-1,-1,-1,-1,-1,-1,-1,-1,-1
267.9,185.5,656.8,730.2,226.644,20.604,0,11.333256,50.303,-1,-1,-1,-1,-1,-1,-1,-1,-1,-1,-1,-1,-1,-1
257.6,185.5,655.3,728.5,226.644,30.906,0,11.3333,51.187,-1,-1,-1,-1,-1,-1,-1,-1,-1,-1,-1,-1,-1,-1
247.3,185.5,653.8,726.8,226.644,41.208,0,11.333344,51.7055,-1,-1,-1,-1,-1,-1,-1,-1,-1,-1,-1,-1,-1,-1
237,185.5,652.3,725.2,226.644,51.51,0,11.333388,51.306,-1,-1,-1,-1,-1,-1,-1,-1,-1,-1,-1,-1,-1,-1
231.8,185.5,625,694.9,283.305,0,0,11.33231,39.7715,3.8,-1,-1,1150,-1,-1,-1,-1,-1,-1,-1,-1,-1,-1
221.5,185.5,623.5,693.2,283.305,10.302,0,11.332354,46.104,-1,-1,-1,-1,-1,-1,-1,-1,-1,-1,-1,-1,-1,-1
211.2,185.5,622,691.5,283.305,20.604,0,11.332398,46.716,-1,-1,-1,-1,-1,-1,-1,-1,-1,-1,-1,-1,-1,-1
200.9,185.5,620.5,689.8,283.305,30.906,0,11.332442,47.192,-1,-1,-1,-1,-1,-1,-1,-1,-1,-1,-1,-1,-1,-1
190.6,185.5,619,688.2,283.305,41.208,0,11.332486,47.7445,-1,-1,-1,-1,-1,-1,-1,-1,-1,-1,-1,-1,-1,-1
180.3,185.5,617.5,686.5,283.305,51.51,0,11.33253,47.4725,-1,-1,-1,-1,-1,-1,-1,-1,-1,-1,-1,-1,-1,-1
273.175,190,754,939,47.5,11.875,142.5,1.1875,42.6,-1,-1,-1,-1,-1,-1,-1,-1,60,100,-1,-1,-1,-1
249.375,190,750.2,934.1,71.25,11.875,142.5,1.1875,40.6,-1,-1,-1,-1,-1,-1,-1,-1,55,100,-1,-1,-1,-1
225.625,190,752.5,937.1,47.5,11.875,190,1.1875,39.2,-1,-1,-1,-1,-1,-1,-1,-1,55,98,-1,-1,-1,-1
154.375,190,746.8,930,71.25,11.875,237.5,1.425,32.3,-1,-1,-1,-1,-1,-1,-1,-1,62.5,105,-1,-1,-1,-1
142.5,190,746.1,929.1,71.25,23.75,237.5,1.425,31.2,-1,-1,-1,-1,-1,-1,-1,-1,73,120,-1,-1,-1,-1
130.625,190,742.9,925.1,95,11.875,237.5,1.1875,30,-1,-1,-1,-1,-1,-1,-1,-1,72,120,-1,-1,-1,-1
118.75,190,742.2,924.2,71.25,23.75,237.5,1.425,28.1,-1,-1,-1,-1,-1,-1,-1,-1,76,127,-1,-1,-1,-1
106.875,190,741.7,923.7,95,35.625,237.5,1.425,28.4,-1,-1,-1,-1,-1,-1,-1,-1,76,140,-1,-1,-1,-1
324,250,836,631,0,23,116,0,27.625,3,-1,-1,-1,-1,-1,-1,-1,-1,-1,-1,-1,-1,-1
300.7,250,836,631,0,46.3,116,0,35.615,-1,-1,-1,-1,-1,-1,-1,-1,-1,-1,-1,-1,-1,-1
277.5,250,836,631,0,69.5,116,0,38.08,-1,-1,-1,-1,-1,-1,-1,-1,-1,-1,-1,-1,-1,-1
324,260.9,825,631,0,23,116,0,31.705,2.84,-1,-1,-1,-1,-1,-1,-1,-1,-1,-1,-1,-1,-1
300.7,260.9,825,631,0,46.3,116,0,32.215,-1,-1,-1,-1,-1,-1,-1,-1,-1,-1,-1,-1,-1,-1
277.5,260.9,825,631,0,69.5,116,0,35.02,-1,-1,-1,-1,-1,-1,-1,-1,-1,-1,-1,-1,-1,-1
324,271.7,813,631,0,23,116,0,24.395,2.89,-1,-1,-1,-1,-1,-1,-1,-1,-1,-1,-1,-1,-1
300.7,271.7,813,631,0,46.3,116,0,31.535,-1,-1,-1,-1,-1,-1,-1,-1,-1,-1,-1,-1,-1,-1
277.5,271.7,813,631,0,69.5,116,0,37.74,-1,-1,-1,-1,-1,-1,-1,-1,-1,-1,-1,-1,-1,-1
324,293.5,791,631,0,23,116,0,25.925,2.49,-1,-1,-1,-1,-1,-1,-1,-1,-1,-1,-1,-1,-1
300.7,293.5,791,631,0,46.3,116,0,27.88,-1,-1,-1,-1,-1,-1,-1,-1,-1,-1,-1,-1,-1,-1
277.5,293.5,791,631,0,69.5,116,0,29.75,-1,-1,-1,-1,-1,-1,-1,-1,-1,-1,-1,-1,-1,-1
441.75,200,737,937.5,23.25,0,0,3.72,34,3.24,4.7,-1,-1,-1,-1,-1,-1,-1,-1,-1,-1,-1,-1
418.5,200,737,937.5,46.5,0,0,3.72,34.85,3.38,4.71,-1,-1,-1,-1,-1,-1,-1,-1,-1,-1,-1,-1
395.25,200,737,937.5,69.75,0,0,3.72,35.7,3.5,4.72,-1,-1,-1,-1,-1,-1,-1,-1,-1,-1,-1,-1
372,200,737,937.5,93,0,0,3.72,35.955,3.6,4.72,-1,-1,-1,-1,-1,-1,-1,-1,-1,-1,-1,-1
348.75,200,737,937.5,116.25,0,0,3.72,36.21,3.63,4.8,-1,-1,-1,-1,-1,-1,-1,-1,-1,-1,-1,-1
325.5,200,737,937.5,139.5,0,0,3.72,33.15,3.6,4.72,-1,-1,-1,-1,-1,-1,-1,-1,-1,-1,-1,-1
302.25,200,737,937.5,162.75,0,0,3.72,32.3,3.51,4.7,-1,-1,-1,-1,-1,-1,-1,-1,-1,-1,-1,-1
441.75,200,737,937.5,0,23.25,0,3.72,35.02,3.53,4.95,-1,-1,-1,-1,-1,-1,-1,-1,-1,-1,-1,-1
418.5,200,737,937.5,0,46.5,0,3.72,38.25,3.75,5,-1,-1,-1,-1,-1,-1,-1,-1,-1,-1,-1,-1
395.25,200,737,937.5,0,69.75,0,3.72,36.125,3.74,4.7,-1,-1,-1,-1,-1,-1,-1,-1,-1,-1,-1,-1
372,200,737,937.5,0,93,0,3.72,35.105,3.52,4.65,-1,-1,-1,-1,-1,-1,-1,-1,-1,-1,-1,-1
348.75,200,737,937.5,0,116.25,0,3.72,33.83,3.5,4.5,-1,-1,-1,-1,-1,-1,-1,-1,-1,-1,-1,-1
348.75,200,737,937.5,93,23.85,0,3.72,31.875,3.51,4.77,-1,-1,-1,-1,-1,-1,-1,-1,-1,-1,-1,-1
348.75,200,737,937.5,69.75,47.7,0,3.72,39.1,3.97,4.9,-1,-1,-1,-1,-1,-1,-1,-1,-1,-1,-1,-1
348.75,200,737,937.5,46.5,69.75,0,3.72,38.25,3.7,4.78,-1,-1,-1,-1,-1,-1,-1,-1,-1,-1,-1,-1
348.75,200,737,937.5,23.25,93,0,3.72,37.91,3.63,4.78,-1,-1,-1,-1,-1,-1,-1,-1,-1,-1,-1,-1
348.75,200,737,937.5,0,116.25,0,3.72,36.125,3.58,4.76,-1,-1,-1,-1,-1,-1,-1,-1,-1,-1,-1,-1
257,216.8,754,800,256,0,0,4.1,15.572,-1,-1,-1,-1,-1,-1,-1,-1,-1,-1,-1,-1,-1,-1
257,216.8,754,800,128,0,128,4.1,29.546,-1,-1,-1,-1,-1,-1,-1,-1,-1,-1,-1,-1,-1,-1
257,216.8,754,800,102,52,102,4.1,35.309,-1,-1,-1,-1,-1,-1,-1,-1,-1,-1,-1,-1,-1,-1
129,216.8,754,800,384,0,0,4.1,9.231,-1,-1,-1,-1,-1,-1,-1,-1,-1,-1,-1,-1,-1,-1
128,216.8,754,800,192,0,192,4.1,23.341,-1,-1,-1,-1,-1,-1,-1,-1,-1,-1,-1,-1,-1,-1
128,216.8,754,800,154,76,154,4.1,26.2905,-1,-1,-1,-1,-1,-1,-1,-1,-1,-1,-1,-1,-1,-1
260,206.7,849.4,785,260,0,0,5.72,15.334,-1,-1,-1,-1,-1,-1,-1,-1,-1,-1,-1,-1,-1,-1
260,206.7,849.4,785,130,0,130,5.43,28.4835,-1,-1,-1,-1,-1,-1,-1,-1,-1,-1,-1,-1,-1,-1
260,206.7,849.4,785,104,52,104,6.76,34.2635,-1,-1,-1,-1,-1,-1,-1,-1,-1,-1,-1,-1,-1,-1
130,206.7,849.4,785,390,0,0,5.94,6.0945,-1,-1,-1,-1,-1,-1,-1,-1,-1,-1,-1,-1,-1,-1
130,206.7,849.4,785,195,0,195,4.68,16.711,-1,-1,-1,-1,-1,-1,-1,-1,-1,-1,-1,-1,-1,-1
130,206.7,849.4,785,156,78,156,6.8,30.209,-1,-1,-1,-1,-1,-1,-1,-1,-1,-1,-1,-1,-1,-1
260,214.9,832,785,260,0,0,4.78,17.85,-1,-1,-1,-1,-1,-1,-1,-1,-1,-1,-1,-1,-1,-1
260,214.9,832,785,130,0,130,5.67,32.623,-1,-1,-1,-1,-1,-1,-1,-1,-1,-1,-1,-1,-1,-1
260,214.9,832,785,104,52,104,6.86,42.024,-1,-1,-1,-1,-1,-1,-1,-1,-1,-1,-1,-1,-1,-1
130,214.9,832,785,390,0,0,7.4,11.594,-1,-1,-1,-1,-1,-1,-1,-1,-1,-1,-1,-1,-1,-1
130,214.9,832,785,195,0,195,7.28,26.214,-1,-1,-1,-1,-1,-1,-1,-1,-1,-1,-1,-1,-1,-1
130,214.9,832,785,156,78,156,7.57,36.3375,-1,-1,-1,-1,-1,-1,-1,-1,-1,-1,-1,-1,-1,-1
113.7,214.9,832,785,341.25,0,0,4.01,11.8065,-1,-1,-1,-1,-1,-1,-1,-1,-1,-1,-1,-1,-1,-1
113.7,214.9,832,785,170.63,0,170.6,1.37,15.5975,-1,-1,-1,-1,-1,-1,-1,-1,-1,-1,-1,-1,-1,-1
113.7,214.9,832,785,136.5,68.3,136.5,3.19,22.2955,-1,-1,-1,-1,-1,-1,-1,-1,-1,-1,-1,-1,-1,-1
101,214.9,832,785,303,0,0,3.2,8.1855,-1,-1,-1,-1,-1,-1,-1,-1,-1,-1,-1,-1,-1,-1
101,214.9,832,785,151.5,0,151.5,1.21,10.2595,-1,-1,-1,-1,-1,-1,-1,-1,-1,-1,-1,-1,-1,-1
101,214.9,832,785,121.2,60.6,121.2,3.63,16.031,-1,-1,-1,-1,-1,-1,-1,-1,-1,-1,-1,-1,-1,-1
301.15,155.33,1268,634,0,15.85,0,0,27.455,3.42,-1,-1,-1,-1,-1,-1,-1,-1,-1,-1,-1,-1,-1
285.3,152.16,1268,634,0,31.7,0,0,28.475,3.5,-1,-1,-1,-1,-1,-1,-1,-1,-1,-1,-1,-1,-1
269.45,148.99,1268,634,0,47.55,0,0,26.35,3.3,-1,-1,-1,-1,-1,-1,-1,-1,-1,-1,-1,-1,-1
301.15,158.5,1268,634,15.85,0,0,0,25.33,3.31,-1,-1,-1,-1,-1,-1,-1,-1,-1,-1,-1,-1,-1
285.3,155.33,1268,634,31.7,0,0,0,25.84,3.49,-1,-1,-1,-1,-1,-1,-1,-1,-1,-1,-1,-1,-1
269.45,152.16,1268,634,47.55,0,0,0,25.5,3.23,-1,-1,-1,-1,-1,-1,-1,-1,-1,-1,-1,-1,-1
301.15,158.5,1268,634,7.93,7.93,0,0,27.2,3.43,-1,-1,-1,-1,-1,-1,-1,-1,-1,-1,-1,-1,-1
285.3,152.16,1268,634,15.85,15.85,0,0,27.625,3.6,-1,-1,-1,-1,-1,-1,-1,-1,-1,-1,-1,-1,-1
269.45,148.99,1268,634,23.78,23.78,0,0,28.9,3.75,-1,-1,-1,-1,-1,-1,-1,-1,-1,-1,-1,-1,-1
360,180,868,941,40,0,0,0,23.8,2.4,-1,25,3600,2100,-1,-1,-1,-1,-1,-1,-1,-1,-1
320,180,865,937,80,0,0,0,22.1,2.25,-1,24,3950,2000,-1,-1,-1,-1,-1,-1,-1,-1,-1
280,180,852,933,120,0,0,0,17.85,2,-1,23.4,4300,2470,-1,-1,-1,-1,-1,-1,-1,-1,-1
380,180,869,941,0,20,0,0,25.5,2.6,-1,28.8,1970,1150,-1,-1,-1,-1,-1,-1,-1,-1,-1
360,180,865,937,0,40,0,0,34,3.17,-1,30,1500,1000,-1,-1,-1,-1,-1,-1,-1,-1,-1
340,180,863,935,40,20,0,0,23.8,2.47,-1,28.3,2400,1500,-1,-1,-1,-1,-1,-1,-1,-1,-1
280,180,861,932,80,20,0,0,26.435,2.36,-1,27,2700,1400,-1,-1,-1,-1,-1,-1,-1,-1,-1
260,180,858,930,120,20,0,0,22.1,2.3,-1,26.4,3350,1600,-1,-1,-1,-1,-1,-1,-1,-1,-1
340,156,1799,1346,60,0,0,2.4,39.36,-1,-1,39,-1,-1,-1,-1,-1,-1,-1,-1,-1,-1,-1
300,156,1779,1300,100,0,0,2.4,36.45,-1,-1,37,-1,-1,-1,-1,-1,-1,-1,-1,-1,-1,-1
260,156,1763,1255,140,0,0,2,31.6,-1,-1,36,-1,-1,-1,-1,-1,-1,-1,-1,-1,-1,-1
240,156,1816,1386,0,0,160,1.6,39.15,-1,-1,38,-1,-1,-1,-1,-1,-1,-1,-1,-1,-1,-1
200,156,1812,1379,0,0,200,2,36,-1,-1,38,-1,-1,-1,-1,-1,-1,-1,-1,-1,-1,-1
160,156,1809,1372,0,0,240,2,31.59,-1,-1,38,-1,-1,-1,-1,-1,-1,-1,-1,-1,-1,-1
513,183.6,817.56,828.36,0,27,0,5.4,48.7305,-1,-1,-1,-1,-1,-1,-1,-1,-1,-1,-1,-1,-1,-1
486,183.6,817.56,828.36,0,54,0,4.86,55.913,4.78,-1,-1,-1,-1,-1,-1,-1,-1,-1,-1,-1,-1,-1
459,183.6,817.56,828.36,0,81,0,4.32,44.574,-1,-1,-1,-1,-1,-1,-1,-1,-1,-1,-1,-1,-1,-1
324,162,1027,750,81,0,0,0,44.6,3.5,-1,26.3,-1,-1,-1,-1,-1,-1,-1,-1,-1,-1,-1
291,155,1044,762,97,0,0,0,41.2,3.2,-1,25.5,-1,-1,-1,-1,-1,-1,-1,-1,-1,-1,-1
368,155,1057,772,0,19,0,0,63.9,4.3,-1,30.2,-1,-1,-1,-1,-1,-1,-1,-1,-1,-1,-1
194,155,1041,760,97,0,97,0,42.9,3.8,-1,26.8,-1,-1,-1,-1,-1,-1,-1,-1,-1,-1,-1
155,155,1037,757,116,0,116,0,36.3,3.3,-1,22.9,-1,-1,-1,-1,-1,-1,-1,-1,-1,-1,-1
194,155,1054,769,0,0,194,0,48.9,4.1,-1,24.2,-1,-1,-1,-1,-1,-1,-1,-1,-1,-1,-1
116,155,1048,765,0,19,252,0,40.4,3.7,-1,21.7,-1,-1,-1,-1,-1,-1,-1,-1,-1,-1,-1
342,155,1078,667,114,0,0,0,50.4,4,-1,27.1,-1,-1,-1,-1,-1,-1,-1,-1,-1,-1,-1
433,155,1094,677,0,23,0,0,72.8,4.4,-1,33.4,-1,-1,-1,-1,-1,-1,-1,-1,-1,-1,-1
228,155,1073,664,114,0,114,0,53.5,4.1,-1,31,-1,-1,-1,-1,-1,-1,-1,-1,-1,-1,-1
182,155,1069,661,137,0,137,0,45.8,4,-1,24.1,-1,-1,-1,-1,-1,-1,-1,-1,-1,-1,-1
228,155,1090,674,0,0,228,0,53.4,4.7,-1,25.8,-1,-1,-1,-1,-1,-1,-1,-1,-1,-1,-1
137,155,1083,670,0,13,296,0,55.7,4.2,-1,21.7,-1,-1,-1,-1,-1,-1,-1,-1,-1,-1,-1
388,155,1016,628,138,28,0,0,73.2,5.3,-1,30.2,-1,-1,-1,-1,-1,-1,-1,-1,-1,-1,-1
526,155,1041,644,0,28,0,0,83.6,5.1,-1,35.9,-1,-1,-1,-1,-1,-1,-1,-1,-1,-1,-1
277,155,1016,628,111,28,138,0,73.7,4.8,-1,34.6,-1,-1,-1,-1,-1,-1,-1,-1,-1,-1,-1
221,155,1009,624,138,28,166,0,57.4,5.3,-1,24.6,-1,-1,-1,-1,-1,-1,-1,-1,-1,-1,-1
277,155,1031,638,0,28,249,0,76.5,4.9,-1,30.8,-1,-1,-1,-1,-1,-1,-1,-1,-1,-1,-1
137,155,1083,670,0,28,296,0,72.5,4.9,-1,30.7,-1,-1,-1,-1,-1,-1,-1,-1,-1,-1,-1
285,171,1130.94,679.32,76,19,0,0,42.5,2.84,4.2,-1,-1,-1,-1,-1,-1,-1,-1,-1,-1,-1,-1
247,171,1130.94,679.32,114,19,0,0,40.8,2.78,4.18,-1,-1,-1,-1,-1,-1,-1,-1,-1,-1,-1,-1
19,171,1130.94,679.32,152,19,0,0,37.4,2.75,4.17,-1,-1,-1,-1,-1,-1,-1,-1,-1,-1,-1,-1
275.5,171,1130.94,679.32,76,28.5,0,0,49.3,3.15,4.8,-1,-1,-1,-1,-1,-1,-1,-1,-1,-1,-1,-1
237.5,171,1130.94,679.32,114,28.5,0,0,52.7,3.24,4.95,-1,-1,-1,-1,-1,-1,-1,-1,-1,-1,-1,-1
199.5,171,1130.94,679.32,152,28.5,0,0,48.45,3.2,4.8,-1,-1,-1,-1,-1,-1,-1,-1,-1,-1,-1,-1
266,171,1130.94,679.32,76,38,0,0,45.05,3.15,4.5,-1,-1,-1,-1,-1,-1,-1,-1,-1,-1,-1,-1
228,171,1130.94,679.32,114,38,0,0,43.35,3.1,4.4,-1,-1,-1,-1,-1,-1,-1,-1,-1,-1,-1,-1
190,171,1130.94,679.32,152,38,0,0,42.925,3.02,4.2,-1,-1,-1,-1,-1,-1,-1,-1,-1,-1,-1,-1
322,200.48,1228,611,36,0,0,0,35.275,-1,-1,-1,-1,-1,-1,-1,-1,-1,-1,-1,-1,-1,-1
320,209.44,1218,607,36,18,0,0,39.27,-1,-1,-1,-1,-1,-1,-1,-1,-1,-1,-1,-1,-1,-1
284,198.8,1219,607,71,0,0,0,31.875,-1,-1,-1,-1,-1,-1,-1,-1,-1,-1,-1,-1,-1,-1
280,215.6,1200,598,70,35,0,0,36.55,-1,-1,-1,-1,-1,-1,-1,-1,-1,-1,-1,-1,-1,-1
247,197.68,1212,604,106,0,0,0,28.475,-1,-1,-1,-1,-1,-1,-1,-1,-1,-1,-1,-1,-1,-1
243,213.92,1192,594,104,35,0,0,31.025,-1,-1,-1,-1,-1,-1,-1,-1,-1,-1,-1,-1,-1,-1
372,160,818,993,0,28,0,1.4136,38,4.2,-1,-1,-1,-1,-1,-1,-1,-1,-1,-1,-1,-1,-1
350,190,876,830,150,0,0,9.1,25.925,2,-1,16,1250,-1,-1,-1,-1,-1,-1,-1,-1,-1,-1
300,200,860,845,200,0,0,9,22.1,1.7,-1,13,1240,-1,-1,-1,-1,-1,-1,-1,-1,-1,-1
250,210,856,856,250,0,0,8.6,18.7,1.3,-1,8.5,1200,-1,-1,-1,-1,-1,-1,-1,-1,-1,-1
409.5,159.6,869,869,0,10.5,0,2.016,61.71,-1,-1,-1,3200,2300,1980,-1,-1,-1,-1,-1,-1,-1,-1
399,159.6,868,868,0,21,0,2.142,66.3,-1,-1,-1,2200,1000,800,-1,-1,-1,-1,-1,-1,-1,-1
388.5,159.6,865,865,0,31.5,0,2.268,66.47,-1,-1,-1,1500,730,728,-1,-1,-1,-1,-1,-1,-1,-1
378,159.6,869,869,0,42,0,2.352,68,-1,-1,-1,1250,720,450,-1,-1,-1,-1,-1,-1,-1,-1
357,159.6,865,865,63,0,0,1.638,52.36,-1,-1,-1,4230,2350,1400,-1,-1,-1,-1,-1,-1,-1,-1
294,159.6,855,855,126,0,0,1.26,44.2,-1,-1,-1,4400,1400,1000,-1,-1,-1,-1,-1,-1,-1,-1
346.5,159.6,864,864,63,10.5,0,1.68,53.125,-1,-1,-1,3880,1230,1000,-1,-1,-1,-1,-1,-1,-1,-1
336,159.6,861,861,63,21,0,1.764,60.775,-1,-1,-1,2480,800,795,-1,-1,-1,-1,-1,-1,-1,-1
325.5,159.6,860,860,63,31.5,0,1.89,60.35,-1,-1,-1,1700,560,560,-1,-1,-1,-1,-1,-1,-1,-1
283.5,159.6,853,853,126,10.5,0,1.344,49.3,-1,-1,-1,3700,1100,780,-1,-1,-1,-1,-1,-1,-1,-1
273,159.6,851,851,126,21,0,1.386,50.745,-1,-1,-1,3650,1000,650,-1,-1,-1,-1,-1,-1,-1,-1
262.5,159.6,849,849,126,31.5,0,1.428,47.175,-1,-1,-1,3700,1010,650,-1,-1,-1,-1,-1,-1,-1,-1
244,142.5,1317,701,131,0,0,1.5,41.225,6.2,4.6,-1,-1,-1,-1,-1,-1,-1,-1,-1,-1,-1,-1
244,142.5,1325,705,75,0,56,1.5,43.86,6.3,4.9,-1,-1,-1,-1,-1,-1,-1,-1,-1,-1,-1,-1
206,142.5,1308,697,169,0,0,1.5,51.935,6.5,5.3,-1,-1,-1,-1,-1,-1,-1,-1,-1,-1,-1,-1
206,142.5,1317,700,113,0,56,1.5,53.04,6.9,5.5,-1,-1,-1,-1,-1,-1,-1,-1,-1,-1,-1,-1
340,188,800,825,0,0,135,6.1275,36.55,-1,-1,-1,-1,-1,-1,-1,-1,-1,-1,-1,-1,-1,-1
375,189,800,862,0,0,100,8.265,46.66,-1,-1,-1,-1,-1,-1,-1,-1,-1,-1,-1,-1,-1,-1
430,195,795,971,0,20,0,4.68,56.95,-1,-1,-1,-1,-1,-1,-1,-1,-1,-1,-1,-1,-1,-1
430,205,651,1047,0,20,0,7.065,62.22,-1,-1,-1,-1,-1,-1,-1,-1,-1,-1,-1,-1,-1,-1
323.1,158,1110.39,796,0,35.9,0,0,23.375,3.1,3.7,26.5,-1,-1,-1,-1,-1,-1,-1,-1,-1,-1,-1
305.15,158,1110.39,796,0,53.85,0,0,27.625,3.4,4,28.9,-1,-1,-1,-1,-1,-1,-1,-1,-1,-1,-1
287.2,158,1110.39,796,0,71.8,0,0,25.33,3.2,3.8,27,-1,-1,-1,-1,-1,-1,-1,-1,-1,-1,-1
675,225,570,688,75,0,0,8.25,45.475,4,-1,-1,2662,1449,-1,-1,-1,-1,-1,-1,-1,-1,-1
600,225,570,688,150,0,0,8.25,45.05,3.9,-1,-1,1450,972,-1,-1,-1,-1,-1,-1,-1,-1,-1
712.5,225,570,688,0,37.5,0,11.25,48.45,4.3,-1,-1,1064,739,-1,-1,-1,-1,-1,-1,-1,-1,-1
675,225,570,688,0,75,0,11.25,50.15,4.5,-1,-1,842,507,-1,-1,-1,-1,-1,-1,-1,-1,-1
600,225,570,688,112.5,37.5,0,9.75,49.64,4.4,-1,-1,926,634,-1,-1,-1,-1,-1,-1,-1,-1,-1
525,225,570,688,187.5,37.5,0,9.75,48.195,4.3,-1,-1,855,570,-1,-1,-1,-1,-1,-1,-1,-1,-1
406,189,784.4,987.1,0,22,22,1.57,40.2,3.74,4.88,34.78,450,-1,-1,-1,-1,-1,-1,-1,-1,-1,-1
406,189,655.7,987.1,0,22,22,1.57,32.5,3.03,3.75,30.13,790,-1,-1,-1,-1,-1,-1,-1,-1,-1,-1
360,189,780.2,982.4,0,45,45,1.8,42.3,4.01,5.09,37.4,160,-1,-1,-1,-1,-1,-1,-1,-1,-1,-1
360,189,652.7,982.4,0,45,45,1.8,34.8,3.27,3.91,32.28,500,-1,-1,-1,-1,-1,-1,-1,-1,-1,-1
315,189,779.2,981.2,0,45,90,1.8,44.4,4.19,5.48,38.27,100,-1,-1,-1,-1,-1,-1,-1,-1,-1,-1
315,189,651.7,981.2,0,45,90,1.8,36,3.75,4.25,33.2,397,-1,-1,-1,-1,-1,-1,-1,-1,-1,-1
270,189,778,979.4,0,45,135,1.8,40,3.63,5,25.36,99,-1,-1,-1,-1,-1,-1,-1,-1,-1,-1
270,189,650.7,979.4,0,45,135,1.8,33.4,2.98,3.8,30.84,300,-1,-1,-1,-1,-1,-1,-1,-1,-1,-1
225,189,776.8,977.9,0,45,180,2.02,35,3.24,4.53,32.16,99,-1,-1,-1,-1,-1,-1,-1,-1,-1,-1
225,189,649.7,977.9,0,45,180,2.02,30,2.7,3.6,28.75,220,-1,-1,-1,-1,-1,-1,-1,-1,-1,-1
180,189,775.6,976.3,0,45,225,2.02,30.8,2.74,4.1,29.71,98,-1,-1,-1,-1,-1,-1,-1,-1,-1,-1
180,189,648.6,976.3,0,45,225,2.02,27,2.25,3.25,26.63,220,-1,-1,-1,-1,-1,-1,-1,-1,-1,-1
135,189,773.2,973.3,0,45,270,2.02,26.4,2.4,3.88,28.73,101,-1,-1,-1,-1,-1,-1,-1,-1,-1,-1
135,189,646.6,973.3,0,45,270,2.02,23.5,2,3.11,25.8,230,-1,-1,-1,-1,-1,-1,-1,-1,-1,-1
524.7,186.56,1235,523,0,0,58.3,4.4,60.35,-1,-1,-1,-1,-1,-1,-1,-1,-1,-1,-1,-1,-1,-1
466.4,186.56,1235,523,0,0,116.6,4.5,62.9,-1,-1,-1,-1,-1,-1,-1,-1,-1,-1,-1,-1,-1,-1
408.1,186.56,1235,523,0,0,174.9,4.35,59.075,-1,-1,-1,-1,-1,-1,-1,-1,-1,-1,-1,-1,-1,-1
524.7,186.56,1235,523,58.3,0,0,4.1,59.075,-1,-1,-1,-1,-1,-1,-1,-1,-1,-1,-1,-1,-1,-1
466.4,186.56,1235,523,58.3,0,58.3,4.25,65.025,-1,-1,-1,-1,-1,-1,-1,-1,-1,-1,-1,-1,-1,-1
408.1,186.56,1235,523,58.3,0,116.6,4.3,56.95,-1,-1,-1,-1,-1,-1,-1,-1,-1,-1,-1,-1,-1,-1
466.4,186.56,1235,523,116.6,0,0,4,61.2,-1,-1,-1,-1,-1,-1,-1,-1,-1,-1,-1,-1,-1,-1
466.4,205.216,1235,523,116.6,0,58.3,4.05,57.8,-1,-1,-1,-1,-1,-1,-1,-1,-1,-1,-1,-1,-1,-1
530.7,225.792,1235,523,174.9,0,0,4.1,58.82,-1,-1,-1,-1,-1,-1,-1,-1,-1,-1,-1,-1,-1,-1
583,191.232,1235,523,0,14.6,0,4.3,64.6,-1,-1,-1,-1,-1,-1,-1,-1,-1,-1,-1,-1,-1,-1
524.7,191.232,1235,523,0,14.6,58.3,4.45,62.475,-1,-1,-1,-1,-1,-1,-1,-1,-1,-1,-1,-1,-1,-1
466.4,191.232,1235,523,0,14.6,116.6,4.65,63.75,-1,-1,-1,-1,-1,-1,-1,-1,-1,-1,-1,-1,-1,-1
408.1,191.232,1235,523,0,14.6,174.9,4.5,62.475,-1,-1,-1,-1,-1,-1,-1,-1,-1,-1,-1,-1,-1,-1
524.7,191.232,1235,523,58.3,14.6,0,4.25,62.05,-1,-1,-1,-1,-1,-1,-1,-1,-1,-1,-1,-1,-1,-1
466.4,191.232,1235,523,58.3,14.6,58.3,4.28,66.3,-1,-1,-1,-1,-1,-1,-1,-1,-1,-1,-1,-1,-1,-1
408.1,191.232,1235,523,58.3,14.6,116.6,4.47,57.12,-1,-1,-1,-1,-1,-1,-1,-1,-1,-1,-1,-1,-1,-1
466.4,191.232,1235,523,116.6,14.6,0,4.19,61.625,-1,-1,-1,-1,-1,-1,-1,-1,-1,-1,-1,-1,-1,-1
466.4,209.888,1235,523,116.6,14.6,58.3,4.13,57.715,-1,-1,-1,-1,-1,-1,-1,-1,-1,-1,-1,-1,-1,-1
530.7,230.464,1235,523,174.9,14.6,0,4.3,60.35,-1,-1,-1,-1,-1,-1,-1,-1,-1,-1,-1,-1,-1,-1
583,195.904,1235,523,0,29.2,0,4.4,65.45,-1,-1,-1,-1,-1,-1,-1,-1,-1,-1,-1,-1,-1,-1
524.7,195.904,1235,523,0,29.2,58.3,4.55,62.9,-1,-1,-1,-1,-1,-1,-1,-1,-1,-1,-1,-1,-1,-1
466.4,195.904,1235,523,0,29.2,116.6,4.7,65.45,-1,-1,-1,-1,-1,-1,-1,-1,-1,-1,-1,-1,-1,-1
408.1,195.904,1235,523,0,29.2,174.9,4.65,62.9,-1,-1,-1,-1,-1,-1,-1,-1,-1,-1,-1,-1,-1,-1
524.7,195.904,1235,523,58.3,29.2,0,4.5,62.475,-1,-1,-1,-1,-1,-1,-1,-1,-1,-1,-1,-1,-1,-1
466.4,195.904,1235,523,58.3,29.2,58.3,4.35,67.83,-1,-1,-1,-1,-1,-1,-1,-1,-1,-1,-1,-1,-1,-1
408.1,195.904,1235,523,58.3,29.2,116.6,4.6,57.8,-1,-1,-1,-1,-1,-1,-1,-1,-1,-1,-1,-1,-1,-1
466.4,195.904,1235,523,116.6,29.2,0,4.2,64.6,-1,-1,-1,-1,-1,-1,-1,-1,-1,-1,-1,-1,-1,-1
466.4,214.56,1235,523,116.6,29.2,58.3,4.27,58.65,-1,-1,-1,-1,-1,-1,-1,-1,-1,-1,-1,-1,-1,-1
530.7,235.136,1235,523,174.9,29.2,0,4.4,61.455,-1,-1,-1,-1,-1,-1,-1,-1,-1,-1,-1,-1,-1,-1
583,200.544,1235,523,0,43.7,0,5.3,66.3,-1,-1,-1,-1,-1,-1,-1,-1,-1,-1,-1,-1,-1,-1
524.7,200.544,1235,523,0,43.7,58.3,5.44,64.005,-1,-1,-1,-1,-1,-1,-1,-1,-1,-1,-1,-1,-1,-1
466.4,200.544,1235,523,0,43.7,116.6,5.6,67.15,-1,-1,-1,-1,-1,-1,-1,-1,-1,-1,-1,-1,-1,-1
408.1,200.544,1235,523,0,43.7,174.9,5.58,64.6,-1,-1,-1,-1,-1,-1,-1,-1,-1,-1,-1,-1,-1,-1
524.7,200.544,1235,523,58.3,43.7,0,5.2,63.75,-1,-1,-1,-1,-1,-1,-1,-1,-1,-1,-1,-1,-1,-1
466.4,200.544,1235,523,58.3,43.7,58.3,4.97,70.55,-1,-1,-1,-1,-1,-1,-1,-1,-1,-1,-1,-1,-1,-1
408.1,200.544,1235,523,58.3,43.7,116.6,5.05,58.48,-1,-1,-1,-1,-1,-1,-1,-1,-1,-1,-1,-1,-1,-1
466.4,200.544,1235,523,116.6,43.7,0,5.15,65.875,-1,-1,-1,-1,-1,-1,-1,-1,-1,-1,-1,-1,-1,-1
466.4,219.2,1235,523,116.6,43.7,58.3,5.26,58.99,-1,-1,-1,-1,-1,-1,-1,-1,-1,-1,-1,-1,-1,-1
530.7,239.776,1235,523,174.9,43.7,0,4.7,62.475,-1,-1,-1,-1,-1,-1,-1,-1,-1,-1,-1,-1,-1,-1
583,205.216,1235,523,0,58.3,0,5.62,67.15,-1,-1,-1,-1,-1,-1,-1,-1,-1,-1,-1,-1,-1,-1
524.7,205.216,1235,523,0,58.3,58.3,5.74,64.6,-1,-1,-1,-1,-1,-1,-1,-1,-1,-1,-1,-1,-1,-1
466.4,205.216,1235,523,0,58.3,116.6,5.7,67.745,-1,-1,-1,-1,-1,-1,-1,-1,-1,-1,-1,-1,-1,-1
408.1,205.216,1235,523,0,58.3,174.9,5.67,64.43,-1,-1,-1,-1,-1,-1,-1,-1,-1,-1,-1,-1,-1,-1
524.7,205.216,1235,523,58.3,58.3,0,5.43,65.45,-1,-1,-1,-1,-1,-1,-1,-1,-1,-1,-1,-1,-1,-1
466.4,205.216,1235,523,58.3,58.3,58.3,5.14,71.825,-1,-1,-1,-1,-1,-1,-1,-1,-1,-1,-1,-1,-1,-1
408.1,205.216,1235,523,58.3,58.3,116.6,5.26,58.65,-1,-1,-1,-1,-1,-1,-1,-1,-1,-1,-1,-1,-1,-1
466.4,205.216,1235,523,116.6,58.3,0,5.4,66.3,-1,-1,-1,-1,-1,-1,-1,-1,-1,-1,-1,-1,-1,-1
466.4,223.872,1235,523,116.6,58.3,58.3,5.6,60.605,-1,-1,-1,-1,-1,-1,-1,-1,-1,-1,-1,-1,-1,-1
530.7,244.448,1235,523,174.9,58.3,0,5.36,64.43,-1,-1,-1,-1,-1,-1,-1,-1,-1,-1,-1,-1,-1,-1
583,209.888,1235,523,0,72.9,0,5.74,63.58,-1,-1,-1,-1,-1,-1,-1,-1,-1,-1,-1,-1,-1,-1
524.7,209.888,1235,523,0,72.9,58.3,5.89,62.475,-1,-1,-1,-1,-1,-1,-1,-1,-1,-1,-1,-1,-1,-1
466.4,209.888,1235,523,0,72.9,116.6,5.76,65.45,-1,-1,-1,-1,-1,-1,-1,-1,-1,-1,-1,-1,-1,-1
408.1,209.888,1235,523,0,72.9,174.9,5.68,59.5,-1,-1,-1,-1,-1,-1,-1,-1,-1,-1,-1,-1,-1,-1
524.7,209.888,1235,523,58.3,72.9,0,5.58,61.2,-1,-1,-1,-1,-1,-1,-1,-1,-1,-1,-1,-1,-1,-1
466.4,209.888,1235,523,58.3,72.9,58.3,5.39,69.275,-1,-1,-1,-1,-1,-1,-1,-1,-1,-1,-1,-1,-1,-1
408.1,209.888,1235,523,58.3,72.9,116.6,5.3,56.95,-1,-1,-1,-1,-1,-1,-1,-1,-1,-1,-1,-1,-1,-1
466.4,209.888,1235,523,116.6,72.9,0,5.42,62.9,-1,-1,-1,-1,-1,-1,-1,-1,-1,-1,-1,-1,-1,-1
466.4,228.544,1235,523,116.6,72.9,58.3,5.72,57.8,-1,-1,-1,-1,-1,-1,-1,-1,-1,-1,-1,-1,-1,-1
530.7,249.12,1235,523,174.9,72.9,0,5.21,59.5,-1,-1,-1,-1,-1,-1,-1,-1,-1,-1,-1,-1,-1,-1
598,350.1,934,915,0,0,180,0,36,3.25,4.5,-1,-1,-1,-1,-1,-1,-1,-1,-1,-1,-1,-1
440,176,917,714,110,0,0,7.43,59.33,-1,-1,-1,-1,-1,-1,-1,-1,-1,-1,-1,-1,-1,-1
330,176,899,700,220,0,0,7.43,51.765,-1,-1,-1,-1,-1,-1,-1,-1,-1,-1,-1,-1,-1,-1
220,176,881,686,330,0,0,6.67,40.375,-1,-1,-1,-1,-1,-1,-1,-1,-1,-1,-1,-1,-1,-1
440,176,931,725,0,0,110,10.43,63.835,-1,-1,-1,-1,-1,-1,-1,-1,-1,-1,-1,-1,-1,-1
330,176,928,722,0,0,220,10,68.085,-1,-1,-1,-1,-1,-1,-1,-1,-1,-1,-1,-1,-1,-1
220,176,924,720,0,0,330,8.89,66.385,-1,-1,-1,-1,-1,-1,-1,-1,-1,-1,-1,-1,-1,-1
522.5,176,930,724,0,27.5,0,9.56,68.255,-1,-1,-1,-1,-1,-1,-1,-1,-1,-1,-1,-1,-1,-1
495,176,925,720,0,55,0,10.67,72.76,-1,-1,-1,-1,-1,-1,-1,-1,-1,-1,-1,-1,-1,-1
467.5,176,920,716,0,82.5,0,12,71.74,-1,-1,-1,-1,-1,-1,-1,-1,-1,-1,-1,-1,-1,-1
440,176,916,713,82.5,27.5,0,8.22,67.32,-1,-1,-1,-1,-1,-1,-1,-1,-1,-1,-1,-1,-1,-1
330,176,898,699,165,55,0,9.11,57.12,-1,-1,-1,-1,-1,-1,-1,-1,-1,-1,-1,-1,-1,-1
220,176,880,685,247.5,82.5,0,8.89,50.915,-1,-1,-1,-1,-1,-1,-1,-1,-1,-1,-1,-1,-1,-1
440,176,927,721,0,27.5,82.5,9.78,67.66,-1,-1,-1,-1,-1,-1,-1,-1,-1,-1,-1,-1,-1,-1
330,176,920,716,0,55,165,10.78,74.375,-1,-1,-1,-1,-1,-1,-1,-1,-1,-1,-1,-1,-1,-1
220,176,912,710,0,82.5,247.5,10.22,71.825,-1,-1,-1,-1,-1,-1,-1,-1,-1,-1,-1,-1,-1,-1
440,176,924,720,55,0,55,8,65.365,-1,-1,-1,-1,-1,-1,-1,-1,-1,-1,-1,-1,-1,-1
330,176,913,711,110,0,110,7.5,52.87,-1,-1,-1,-1,-1,-1,-1,-1,-1,-1,-1,-1,-1,-1
220,176,903,703,165,0,165,4.44,58.905,-1,-1,-1,-1,-1,-1,-1,-1,-1,-1,-1,-1,-1,-1
440,176,922,717,41.3,27.5,41.3,6.4,66.81,-1,-1,-1,-1,-1,-1,-1,-1,-1,-1,-1,-1,-1,-1
330,176,909,707,82.5,55,82.5,6.48,61.795,-1,-1,-1,-1,-1,-1,-1,-1,-1,-1,-1,-1,-1,-1
220,176,896,697,123.8,82.5,123.8,8,54.655,-1,-1,-1,-1,-1,-1,-1,-1,-1,-1,-1,-1,-1,-1
125,172,1100,880,62.5,0,62.5,5,40.1,-1,-1,-1,-1,-1,-1,-1,-1,-1,-1,-1,-1,-1,-1
125,172,1100,880,62.5,0,62.5,5,36,-1,-1,-1,-1,-1,-1,-1,-1,-1,-1,-1,-1,-1,-1
87.5,172,1100,880,62.5,0,100,5,31.8,-1,-1,-1,-1,-1,-1,-1,-1,-1,-1,-1,-1,-1,-1
87.5,172,1100,880,62.5,0,100,5,34,-1,-1,-1,-1,-1,-1,-1,-1,-1,-1,-1,-1,-1,-1
175,172,1100,880,87.5,0,87.5,5,52,-1,-1,-1,-1,-1,-1,-1,-1,-1,-1,-1,-1,-1,-1
175,172,1100,880,87.5,0,87.5,5,52.5,-1,-1,-1,-1,-1,-1,-1,-1,-1,-1,-1,-1,-1,-1
122.5,172,1100,880,87.5,0,140,5,44.1,-1,-1,-1,-1,-1,-1,-1,-1,-1,-1,-1,-1,-1,-1
122.5,172,1100,880,87.5,0,140,5,54,-1,-1,-1,-1,-1,-1,-1,-1,-1,-1,-1,-1,-1,-1
373,170,1035,697,0,0,42,2.9,48.1,-1,-1,34.1,-1,-1,-1,-1,-1,-1,-1,-1,-1,-1,-1
290,170,1035,697,0,0,125,2.9,47.1,-1,-1,33.3,-1,-1,-1,-1,-1,-1,-1,-1,-1,-1,-1
208,170,1035,697,0,0,207,2.9,46.4,-1,-1,32,-1,-1,-1,-1,-1,-1,-1,-1,-1,-1,-1
180,102.6,879,1310,0,0,90,0,70,-1,-1,-1,-1,-1,-1,-1,-1,-1,-1,-1,-1,-1,-1
270,111.6,833,1249,0,0,90,0,65,-1,-1,-1,-1,-1,-1,-1,-1,-1,-1,-1,-1,-1,-1
270,136.8,843,1257,0,0,90,0,79.8,-1,-1,-1,-1,-1,-1,-1,-1,-1,-1,-1,-1,-1,-1
180,111.6,831,1246,0,0,180,0,64.8,-1,-1,-1,-1,-1,-1,-1,-1,-1,-1,-1,-1,-1,-1
180,136.8,843,1257,0,0,180,0,79.5,-1,-1,-1,-1,-1,-1,-1,-1,-1,-1,-1,-1,-1,-1
360,171,808,1204,0,0,90,0,83,-1,-1,-1,-1,-1,-1,-1,-1,-1,-1,-1,-1,-1,-1
270,139.5,771,1156,0,0,180,0,71,-1,-1,-1,-1,-1,-1,-1,-1,-1,-1,-1,-1,-1,-1
270,171,808,1204,0,0,180,0,70,-1,-1,-1,-1,-1,-1,-1,-1,-1,-1,-1,-1,-1,-1
180,139.5,768,1152,0,0,270,0,65,-1,-1,-1,-1,-1,-1,-1,-1,-1,-1,-1,-1,-1,-1
180,171,808,1204,0,0,270,0,71,-1,-1,-1,-1,-1,-1,-1,-1,-1,-1,-1,-1,-1,-1
175,215,1135,748,0,0,37.5,0,15.385,-1,-1,-1,-1,-1,-1,-1,-1,-1,-1,-1,-1,-1,-1
175,218,1109,731,0,0,75,0,19.975,-1,-1,-1,-1,-1,-1,-1,-1,-1,-1,-1,-1,-1,-1
175,223,1073,707,0,0,125,0,22.95,-1,-1,-1,-1,-1,-1,-1,-1,-1,-1,-1,-1,-1,-1
175,230,1033,681,0,0,175,0,23.63,-1,-1,-1,-1,-1,-1,-1,-1,-1,-1,-1,-1,-1,-1
175,238,991,654,0,0,225,0,23.12,-1,-1,-1,-1,-1,-1,-1,-1,-1,-1,-1,-1,-1,-1
175,248,948,624,0,0,275,0,21.335,-1,-1,-1,-1,-1,-1,-1,-1,-1,-1,-1,-1,-1,-1
210,219,1106,729,0,0,45,0,20.06,-1,-1,-1,-1,-1,-1,-1,-1,-1,-1,-1,-1,-1,-1
210,224,1072,707,0,0,90,0,25.5,-1,-1,-1,-1,-1,-1,-1,-1,-1,-1,-1,-1,-1,-1
210,231,1027,677,0,0,150,0,28.9,-1,-1,-1,-1,-1,-1,-1,-1,-1,-1,-1,-1,-1,-1
210,240,979,645,0,0,210,0,29.665,-1,-1,-1,-1,-1,-1,-1,-1,-1,-1,-1,-1,-1,-1
210,251,927,611,0,0,270,0,29.325,-1,-1,-1,-1,-1,-1,-1,-1,-1,-1,-1,-1,-1,-1
210,261,877,578,0,0,330,0,27.03,-1,-1,-1,-1,-1,-1,-1,-1,-1,-1,-1,-1,-1,-1
245,225,1073,708,0,0,52.5,0,24.65,-1,-1,-1,-1,-1,-1,-1,-1,-1,-1,-1,-1,-1,-1
245,230,1036,683,0,0,105,0,30.685,-1,-1,-1,-1,-1,-1,-1,-1,-1,-1,-1,-1,-1,-1
245,239,982,647,0,0,175,0,35.19,-1,-1,-1,-1,-1,-1,-1,-1,-1,-1,-1,-1,-1,-1
245,250,924,609,0,0,245,0,35.955,-1,-1,-1,-1,-1,-1,-1,-1,-1,-1,-1,-1,-1,-1
245,263,864,569,0,0,315,0,35.275,-1,-1,-1,-1,-1,-1,-1,-1,-1,-1,-1,-1,-1,-1
245,279,799,526,0,0,385,0,31.875,-1,-1,-1,-1,-1,-1,-1,-1,-1,-1,-1,-1,-1,-1
280,231,1041,686,0,0,60,0,28.645,-1,-1,-1,-1,-1,-1,-1,-1,-1,-1,-1,-1,-1,-1
280,236,999,659,0,0,120,0,35.53,-1,-1,-1,-1,-1,-1,-1,-1,-1,-1,-1,-1,-1,-1
280,247,936,617,0,0,200,0,40.375,-1,-1,-1,-1,-1,-1,-1,-1,-1,-1,-1,-1,-1,-1
280,263,866,570,0,0,280,0,41.14,-1,-1,-1,-1,-1,-1,-1,-1,-1,-1,-1,-1,-1,-1
280,278,796,525,0,0,360,0,39.95,-1,-1,-1,-1,-1,-1,-1,-1,-1,-1,-1,-1,-1,-1
280,295,723,477,0,0,440,0,36.295,-1,-1,-1,-1,-1,-1,-1,-1,-1,-1,-1,-1,-1,-1
300,140,1135,644,200,0,0,7.5,55.42,-1,-1,-1,-1,-1,-1,-1,-1,-1,-1,-1,-1,-1,-1
300,140,1140,647,125,0,75,10,68.51,-1,-1,-1,-1,-1,-1,-1,-1,-1,-1,-1,-1,-1,-1
288,190.8,1108,673.5,0,0,72,0,31.5435,-1,-1,-1,-1,-1,-1,-1,-1,-1,-1,-1,-1,-1,-1
252,183.6,1108,673.5,0,0,108,0,31.0845,-1,-1,-1,-1,-1,-1,-1,-1,-1,-1,-1,-1,-1,-1
216,183.6,1108,673.5,0,0,144,0,29.1635,-1,-1,-1,-1,-1,-1,-1,-1,-1,-1,-1,-1,-1,-1
320,160,1285,500,0,0,137,3.84,58.5,-1,7,40.5,-1,-1,-1,-1,-1,-1,-1,-1,-1,-1,-1
274,160,1285,500,0,0,183,3.29,58,-1,7,41,-1,-1,-1,-1,-1,-1,-1,-1,-1,-1,-1
229,160,1285,500,0,0,228,2.75,54,-1,7,40,-1,-1,-1,-1,-1,-1,-1,-1,-1,-1,-1
262.87,197.1,1139.1,657.19,0,46.81,159.32,0,27.56,2.76,5.3,-1,-1,-1,-1,-1,-1,-1,-1,-1,-1,-1,-1
219.06,197.1,1139.1,657.19,0,46.58,199.15,0,28.8,3.43,6.28,-1,-1,-1,-1,-1,-1,-1,-1,-1,-1,-1,-1
175.25,197.1,1139.1,657.19,0,46.14,238.99,0,26.1,3.12,5.1,-1,-1,-1,-1,-1,-1,-1,-1,-1,-1,-1,-1
513,174.42,817.56,828.36,0,27,0,5.4,48.875,-1,-1,-1,-1,-1,-1,-1,-1,-1,-1,-1,-1,-1,-1
486,165.24,817.56,828.36,0,54,0,4.86,55.25,4.8,-1,-1,-1,-1,-1,-1,-1,-1,-1,-1,-1,-1,-1
459,156.06,817.56,828.36,0,81,0,4.32,44.71,-1,-1,-1,-1,-1,-1,-1,-1,-1,-1,-1,-1,-1,-1
513,174.42,817.56,828.36,0,0,27,4.32,49.3,-1,-1,-1,-1,-1,-1,-1,-1,-1,-1,-1,-1,-1,-1
486,165.24,817.56,828.36,0,0,54,4.32,53.125,4.47,-1,-1,-1,-1,-1,-1,-1,-1,-1,-1,-1,-1,-1
459,156.06,817.56,828.36,0,0,81,4.32,51,-1,-1,-1,-1,-1,-1,-1,-1,-1,-1,-1,-1,-1,-1
400,150,1147,703,100,0,0,7.5,67.405,-1,-1,-1,-1,-1,-1,-1,-1,-1,-1,-1,-1,-1,-1
400,150,1147,703,0,0,100,7.5,67.915,-1,-1,-1,-1,-1,-1,-1,-1,-1,-1,-1,-1,-1,-1
400,150,1147,703,50,0,50,7.5,68.595,-1,-1,-1,-1,-1,-1,-1,-1,-1,-1,-1,-1,-1,-1
467,150,1147,703,0,33,0,7.5,69.02,-1,-1,-1,-1,-1,-1,-1,-1,-1,-1,-1,-1,-1,-1
442,288.96,678,984,78,0,0,4.16,33.745,3.75,-1,-1,-1,-1,-1,-1,-1,-1,-1,-1,-1,-1,-1
431.6,288.96,678,984,78,10.4,0,4.16,29.75,3.5,-1,-1,-1,-1,-1,-1,-1,-1,-1,-1,-1,-1,-1
421.2,288.96,678,984,78,20.8,0,4.16,34.085,4.15,-1,-1,-1,-1,-1,-1,-1,-1,-1,-1,-1,-1,-1
410.8,288.96,678,984,78,31.2,0,4.16,31.705,3.35,-1,-1,-1,-1,-1,-1,-1,-1,-1,-1,-1,-1,-1
390,288.96,678,984,78,0,52,4.16,32.47,3.18,-1,-1,-1,-1,-1,-1,-1,-1,-1,-1,-1,-1,-1
338,288.96,678,984,78,0,104,4.16,30.6,3.8,-1,-1,-1,-1,-1,-1,-1,-1,-1,-1,-1,-1,-1
286,288.96,678,984,78,0,156,4.16,35.87,4,-1,-1,-1,-1,-1,-1,-1,-1,-1,-1,-1,-1,-1
312,195,1200,710,0,0,71,0,29.75,3.05,3.79,-1,-1,-1,-1,-1,-1,-1,-1,-1,-1,-1,-1
234,195,1200,710,0,0,142,0,28.6875,2.9,3.66,-1,-1,-1,-1,-1,-1,-1,-1,-1,-1,-1,-1
156,195,1200,710,0,0,212,0,24.65,2.8,3.57,-1,-1,-1,-1,-1,-1,-1,-1,-1,-1,-1,-1
312,203,1174,710,0,0,71,0,28.9,2.86,3.7,-1,-1,-1,-1,-1,-1,-1,-1,-1,-1,-1,-1
234,203,1174,710,0,0,142,0,27.625,2.72,3.6,-1,-1,-1,-1,-1,-1,-1,-1,-1,-1,-1,-1
156,203,1174,710,0,0,212,0,24.225,2.57,3.45,-1,-1,-1,-1,-1,-1,-1,-1,-1,-1,-1,-1
312,207,1148,710,0,0,71,0,27.625,2.81,3.65,-1,-1,-1,-1,-1,-1,-1,-1,-1,-1,-1,-1
234,207,1148,710,0,0,142,0,27.54,2.72,3.55,-1,-1,-1,-1,-1,-1,-1,-1,-1,-1,-1,-1
156,207,1148,710,0,0,212,0,23.8,2.55,3.45,-1,-1,-1,-1,-1,-1,-1,-1,-1,-1,-1,-1
312,215,1096,710,0,0,71,0,23.545,2.66,3.55,-1,-1,-1,-1,-1,-1,-1,-1,-1,-1,-1,-1
234,215,1096,710,0,0,142,0,22.525,2.56,3.4,-1,-1,-1,-1,-1,-1,-1,-1,-1,-1,-1,-1
156,215,1096,710,0,0,212,0,20.4,2.36,3.15,-1,-1,-1,-1,-1,-1,-1,-1,-1,-1,-1,-1
273,168,1150,692,0,0,147,2.9,67.91,-1,8.35,-1,-1,-1,-1,-1,215,260,275,-1,-1,-1,-1
273,168,1150,688,0,0,147,2.9,62.34,-1,7.72,-1,-1,-1,-1,-1,225,285,300,-1,-1,-1,-1
360,203,1040,482,0,0,90,4.95,28.7,2.95,-1,12.5,-1,-1,-1,-1,-1,-1,-1,-1,-1,-1,-1
270,203,1040,482,0,0,180,4.95,26.5,2.76,-1,9.5,-1,-1,-1,-1,-1,-1,-1,-1,-1,-1,-1
180,203,1040,482,0,0,270,4.95,25,2.74,-1,9.4,-1,-1,-1,-1,-1,-1,-1,-1,-1,-1,-1
435,154,1098,772,0,43.5,0,4.31,44.03,-1,-1,-1,-1,-1,-1,-1,-1,-1,-1,-1,-1,-1,-1
435,154,1098,772,0,65.2,0,4.31,44.625,-1,-1,-1,-1,-1,-1,-1,-1,-1,-1,-1,-1,-1,-1
435,154,1098,772,0,87,0,4.31,45.645,-1,-1,-1,-1,-1,-1,-1,-1,-1,-1,-1,-1,-1,-1
435,154,1098,772,0,0,43.5,4.31,40.205,-1,-1,-1,-1,-1,-1,-1,-1,-1,-1,-1,-1,-1,-1
435,154,1098,772,0,0,87,4.31,41.565,-1,-1,-1,-1,-1,-1,-1,-1,-1,-1,-1,-1,-1,-1
435,154,1098,772,0,0,174,4.31,42.415,-1,-1,-1,-1,-1,-1,-1,-1,-1,-1,-1,-1,-1,-1
324,180,1160,681,0,0,36,0,29.75,-1,-1,-1,-1,-1,-1,-1,-1,-1,-1,-1,-1,-1,-1
360,157.5,1105.5,737,0,0,90,2.6,48.7,-1,-1,-1,-1,-1,-1,-1,-1,-1,-1,-1,-1,-1,-1
315,157.5,1105.5,737,0,0,135,2.5,50,-1,-1,-1,-1,-1,-1,-1,-1,-1,-1,-1,-1,-1,-1
270,157.5,1105.5,737,0,0,180,3,26.4,-1,-1,-1,-1,-1,-1,-1,-1,-1,-1,-1,-1,-1,-1
427.5,157.5,1105.5,737,0,22.5,0,3.2,54,-1,-1,-1,-1,-1,-1,-1,-1,-1,-1,-1,-1,-1,-1
405,157.5,1105.5,737,0,45,0,3.3,58.6,-1,-1,-1,-1,-1,-1,-1,-1,-1,-1,-1,-1,-1,-1
427.5,112.5,1432.8,445.73,0,22.5,0,18,91.16,-1,-1,38.88,-1,-1,-1,-1,-1,-1,-1,-1,-1,-1,-1
405,112.5,1427.87,444.19,0,45,0,15.75,96.29,-1,-1,41.55,-1,-1,-1,-1,-1,-1,-1,-1,-1,-1,-1
382.5,112.5,1422.93,442.66,0,67.5,0,15.75,103.95,-1,-1,43.03,-1,-1,-1,-1,-1,-1,-1,-1,-1,-1,-1
360,112.5,1417.99,441.12,0,90,0,13.5,98.46,-1,-1,40.35,-1,-1,-1,-1,-1,-1,-1,-1,-1,-1,-1
337.5,112.5,1413.05,439.59,0,112.5,0,13.5,84.88,-1,-1,35.15,-1,-1,-1,-1,-1,-1,-1,-1,-1,-1,-1
427.5,126,1125,675,0,22.5,0,14,89.845,-1,-1,46.08,-1,-1,-1,-1,-1,-1,-1,-1,-1,-1,-1
405,126,1125,675,0,45,0,14,96.815,-1,-1,47.06,-1,-1,-1,-1,-1,-1,-1,-1,-1,-1,-1
382.5,126,1125,675,0,67.5,0,14,99.875,-1,-1,48.26,-1,-1,-1,-1,-1,-1,-1,-1,-1,-1,-1
405,126,1125,675,45,0,0,14,72.845,-1,-1,43.74,-1,-1,-1,-1,-1,-1,-1,-1,-1,-1,-1
360,126,1125,675,90,0,0,14,71.655,-1,-1,43.06,-1,-1,-1,-1,-1,-1,-1,-1,-1,-1,-1
315,126,1125,675,135,0,0,14,69.785,-1,-1,42.36,-1,-1,-1,-1,-1,-1,-1,-1,-1,-1,-1
360,126,1125,675,0,0,90,14,81.005,-1,-1,45.04,-1,-1,-1,-1,-1,-1,-1,-1,-1,-1,-1
270,126,1125,675,0,0,180,14,74.46,-1,-1,44.84,-1,-1,-1,-1,-1,-1,-1,-1,-1,-1,-1
180,126,1125,675,0,0,270,14,73.695,-1,-1,43.09,-1,-1,-1,-1,-1,-1,-1,-1,-1,-1,-1
180,135,895,895,270,0,0,1,67.19,-1,-1,-1,-1,-1,-1,-1,-1,-1,-1,-1,-1,-1,-1
180,135,895,895,225,45,0,1.429,62.85,-1,-1,-1,-1,-1,-1,-1,-1,-1,-1,-1,-1,-1,-1
135,135,895,895,135,45,135,1.571,66.69,-1,-1,-1,-1,-1,-1,-1,-1,-1,-1,-1,-1,-1,-1
135,135,895,895,0,0,315,1.286,78.09,-1,-1,-1,-1,-1,-1,-1,-1,-1,-1,-1,-1,-1,-1
135,135,895,895,0,45,270,2.429,82.47,-1,-1,-1,-1,-1,-1,-1,-1,-1,-1,-1,-1,-1,-1
180,135,895,895,270,0,0,1.143,46.34,-1,-1,-1,-1,-1,-1,-1,-1,-1,-1,-1,-1,-1,-1
180,135,895,895,225,45,0,2.929,60.25,-1,-1,-1,-1,-1,-1,-1,-1,-1,-1,-1,-1,-1,-1
135,135,895,895,135,45,135,2.571,76.75,-1,-1,-1,-1,-1,-1,-1,-1,-1,-1,-1,-1,-1,-1
180,135,875,875,225,45,0,1.286,56.56,-1,-1,-1,-1,-1,-1,-1,-1,-1,-1,-1,-1,-1,-1
135,135,875,875,135,45,135,1.286,59.33,-1,-1,-1,-1,-1,-1,-1,-1,-1,-1,-1,-1,-1,-1
135,135,875,875,0,0,315,1,66.85,-1,-1,-1,-1,-1,-1,-1,-1,-1,-1,-1,-1,-1,-1
135,135,875,875,0,45,270,1.857,66.96,-1,-1,-1,-1,-1,-1,-1,-1,-1,-1,-1,-1,-1,-1
180,135,875,875,225,45,0,2.357,50.64,-1,-1,-1,-1,-1,-1,-1,-1,-1,-1,-1,-1,-1,-1
135,135,875,875,135,45,135,2.714,65.64,-1,-1,-1,-1,-1,-1,-1,-1,-1,-1,-1,-1,-1,-1
427.4,214,1212,520,23.8,0,23.8,0,40.375,-1,-1,-1,-1,-1,-1,-1,-1,-1,-1,-1,-1,-1,-1
380,214,1212,520,47.5,0,47.5,0,39.984,-1,-1,-1,-1,-1,-1,-1,-1,-1,-1,-1,-1,-1,-1
332.4,214,1212,520,71.3,0,71.3,0,36.465,-1,-1,-1,-1,-1,-1,-1,-1,-1,-1,-1,-1,-1,-1
427.4,214,1212,520,23.8,23.8,0,0,36.856,-1,-1,-1,-1,-1,-1,-1,-1,-1,-1,-1,-1,-1,-1
427.4,214,1212,520,0,23.8,23.8,0,42.7465,-1,-1,-1,-1,-1,-1,-1,-1,-1,-1,-1,-1,-1,-1
332.4,214,1212,520,71.3,23.8,47.5,0,35.751,-1,-1,-1,-1,-1,-1,-1,-1,-1,-1,-1,-1,-1,-1
332.4,214,1212,520,47.5,23.8,71.3,0,41.3865,-1,-1,-1,-1,-1,-1,-1,-1,-1,-1,-1,-1,-1,-1
380,214,1212,520,47.5,47.5,0,0,36.3885,-1,-1,-1,-1,-1,-1,-1,-1,-1,-1,-1,-1,-1,-1
332.4,214,1212,520,71.3,47.5,23.8,0,34.8075,-1,-1,-1,-1,-1,-1,-1,-1,-1,-1,-1,-1,-1,-1
380,214,1212,520,0,47.5,47.5,0,43.6135,-1,-1,-1,-1,-1,-1,-1,-1,-1,-1,-1,-1,-1,-1
332.4,214,1212,520,23.8,47.5,71.3,0,45.5855,-1,-1,-1,-1,-1,-1,-1,-1,-1,-1,-1,-1,-1,-1
332.4,214,1212,520,71.3,71.3,0,0,33.626,-1,-1,-1,-1,-1,-1,-1,-1,-1,-1,-1,-1,-1,-1
332.4,214,1212,520,47.5,71.3,23.8,0,36.312,-1,-1,-1,-1,-1,-1,-1,-1,-1,-1,-1,-1,-1,-1
332.4,214,1212,520,23.8,71.3,47.5,0,42.6955,-1,-1,-1,-1,-1,-1,-1,-1,-1,-1,-1,-1,-1,-1
332.4,214,1212,520,0,71.3,71.3,0,39.491,-1,-1,-1,-1,-1,-1,-1,-1,-1,-1,-1,-1,-1,-1
300,160,1137,741,0,0,100,0,41.65,4.16,5.02,34.5,2465,-1,-1,-1,-1,-1,-1,-1,-1,-1,-1
300,160,1246,741,0,0,100,0,43.775,4.2,5.23,35.73,2508,-1,-1,-1,-1,-1,-1,-1,-1,-1,-1
300,160,1356,741,0,0,100,0,44.625,4.3,5.35,36.09,2594,-1,-1,-1,-1,-1,-1,-1,-1,-1,-1
495,137.5,856.9,856.9,55,0,0,23.4,61.03,-1,-1,-1,-1,-1,-1,-1,-1,-1,-1,-1,-1,-1,-1
440,137.5,848.8,848.8,110,0,0,22.3,55.25,-1,-1,-1,-1,-1,-1,-1,-1,-1,-1,-1,-1,-1,-1
385,137.5,840.2,840.2,165,0,0,21.7,51,-1,-1,-1,-1,-1,-1,-1,-1,-1,-1,-1,-1,-1,-1
330,137.5,831.8,831.8,220,0,0,20.9,46.75,-1,-1,-1,-1,-1,-1,-1,-1,-1,-1,-1,-1,-1,-1
275,137.5,824,824,275,0,0,19.5,44.2,-1,-1,-1,-1,-1,-1,-1,-1,-1,-1,-1,-1,-1,-1
220,137.5,815.7,815.7,330,0,0,18.7,38.25,-1,-1,-1,-1,-1,-1,-1,-1,-1,-1,-1,-1,-1,-1
495,137.5,840.3,840.3,0,0,55,23.1,68,-1,-1,-1,-1,-1,-1,-1,-1,-1,-1,-1,-1,-1,-1
440,137.5,815.4,815.4,0,0,110,22,69.445,-1,-1,-1,-1,-1,-1,-1,-1,-1,-1,-1,-1,-1,-1
385,137.5,790.2,790.2,0,0,165,21.2,70.125,-1,-1,-1,-1,-1,-1,-1,-1,-1,-1,-1,-1,-1,-1
330,137.5,765.3,765.3,0,0,220,20.1,71.91,-1,-1,-1,-1,-1,-1,-1,-1,-1,-1,-1,-1,-1,-1
275,137.5,740.3,740.3,0,0,275,19,65.875,-1,-1,-1,-1,-1,-1,-1,-1,-1,-1,-1,-1,-1,-1
220,137.5,715.1,715.1,0,0,330,18.2,59.5,-1,-1,-1,-1,-1,-1,-1,-1,-1,-1,-1,-1,-1,-1
495,137.5,849,849,27.5,0,27.5,22.8,68.51,-1,-1,-1,-1,-1,-1,-1,-1,-1,-1,-1,-1,-1,-1
440,137.5,832.9,832.9,55,0,55,21.5,71.23,-1,-1,-1,-1,-1,-1,-1,-1,-1,-1,-1,-1,-1,-1
385,137.5,816.1,816.1,82.5,0,82.5,20.6,72.42,-1,-1,-1,-1,-1,-1,-1,-1,-1,-1,-1,-1,-1,-1
330,137.5,799.6,799.6,110,0,110,19.5,68,-1,-1,-1,-1,-1,-1,-1,-1,-1,-1,-1,-1,-1,-1
275,137.5,783.1,783.1,137.5,0,137.5,18.4,62.9,-1,-1,-1,-1,-1,-1,-1,-1,-1,-1,-1,-1,-1,-1
220,137.5,766,766,165,0,165,17.9,55.25,-1,-1,-1,-1,-1,-1,-1,-1,-1,-1,-1,-1,-1,-1
181.44,197,1014.85,797.38,0,7.8,0,0,27.455,3.43,-1,-1,-1,-1,-1,-1,-1,-1,-1,-1,-1,-1,-1
178.56,197,1011.93,795.09,0,9.75,0,0,29.0275,3.52,-1,-1,-1,-1,-1,-1,-1,-1,-1,-1,-1,-1,-1
174.24,197,1010.55,794,0,11.7,0,0,25.5,3.48,-1,-1,-1,-1,-1,-1,-1,-1,-1,-1,-1,-1,-1
148.32,197,1015.77,798.1,0,0,45.6,0,25.415,3.42,-1,-1,-1,-1,-1,-1,-1,-1,-1,-1,-1,-1,-1
138.24,197,1014.85,797.38,0,0,54.72,0,27.71,3.49,-1,-1,-1,-1,-1,-1,-1,-1,-1,-1,-1,-1,-1
128.16,197,1013.93,796.66,0,0,63.84,0,23.8,3.44,-1,-1,-1,-1,-1,-1,-1,-1,-1,-1,-1,-1,-1
243,116.64,1009,1127,0,0,243,14.55,61.2,-1,9.8,-1,-1,-1,-1,113,190.65,332.13,-1,-1,-1,-1,-1
243,130.95,981,1095,0,58,184,14.55,66.3,-1,10.2,-1,-1,-1,-1,-1,-1,-1,-1,-1,-1,-1,-1
243,116.64,1009,1127,0,0,243,14.55,66.3,-1,13,-1,-1,-1,-1,96.5,207.52,280.84,-1,-1,-1,-1,-1
243,130.95,981,1095,0,58,184,14.55,70.125,-1,12.5,-1,-1,-1,-1,-1,-1,-1,-1,-1,-1,-1,-1
243,126.36,996,1112,0,0,243,14.55,55.25,-1,9.8,-1,-1,-1,-1,53.02,97.79,234.09,-1,-1,-1,-1,-1
243,135.8,974,1087,0,58,184,14.55,61.2,-1,10.2,-1,-1,-1,-1,-1,-1,-1,-1,-1,-1,-1,-1
,,,,,,,,,,,,,,,,,,,,,,
,,,,,,,,,,,,,,,,,,,,,,
,,,,,,,,,,,,,,,,,,,,,,
,,,,,,,,,,,,,,,,,,,,,,
,,,,,,,,,,,,,,,,,,,,,,
,,,,,,,,,,,,,,,,,,,,,,
