Repository: cakirogl/SCM

File: SCM.csv (part 3 of 5)
 Cement(kg/m3), Water(kg/m3),Coarse aggregate(kg/m3),Fine aggregate(kg/m3), FA (kg/m3),SF (kg/m3),GGBFS (kg/m3),SP (kg/m3),Cylinder compressive strength (MPa),Splitting tensile strength (MPa),Flexural strength (MPa),Elastic modulus (GPa),Chloride permeability (Coulomb) 28d,Chloride permeability (Coulomb) 90d,Chloride permeability (Coulomb) 180d,Drying shrinkage (??) 7d,Drying shrinkage (??) 28d,Drying shrinkage (??) 90d,Drying shrinkage (??)120d,Creep (??) 28d,Creep (??) 90d,Creep (??) 150d,Abrasion (mm) 28 d
440.0,209.0,680.9,750.0,110.0,0.0,0.0,7.7,49.3,3.2,-1.0,-1.0,-1.0,-1.0,-1.0,-1.0,-1.0,-1.0,-1.0,-1.0,-1.0,-1.0,-1.0
440.0,209.0,705.0,748.0,110.0,0.0,0.0,9.35,51.0,3.22,-1.0,-1.0,-1.0,-1.0,-1.0,-1.0,-1.0,-1.0,-1.0,-1.0,-1.0,-1.0,-1.0
440.0,209.0,635.5,748.0,110.0,0.0,0.0,9.35,42.5,2.86,-1.0,-1.0,-1.0,-1.0,-1.0,-1.0,-1.0,-1.0,-1.0,-1.0,-1.0,-1.0,-1.0
200.0,90.0,1014.0,740.0,200.0,0.0,0.0,0.5,36.55,-1.0,-1.0,-1.0,1154.0,-1.0,-1.0,-1.0,-1.0,-1.0,-1.0,-1.0,-1.0,-1.0,-1.0
200.0,90.0,1014.0,739.0,192.0,8.0,0.0,0.6,36.97,-1.0,-1.0,-1.0,891.0,-1.0,-1.0,-1.0,-1.0,-1.0,-1.0,-1.0,-1.0,-1.0,-1.0
200.0,90.0,1014.0,774.0,0.0,0.0,200.0,1.4,57.8,-1.0,-1.0,-1.0,1049.0,-1.0,-1.0,-1.0,-1.0,-1.0,-1.0,-1.0,-1.0,-1.0,-1.0
200.0,90.0,1014.0,771.0,0.0,8.0,192.0,1.7,58.14,-1.0,-1.0,-1.0,946.0,-1.0,-1.0,-1.0,-1.0,-1.0,-1.0,-1.0,-1.0,-1.0,-1.0
269.45,190.0,1396.0,698.0,31.7,15.85,0.0,0.0,17.76,-1.0,3.07,-1.0,-1.0,-1.0,-1.0,-1.0,-1.0,-1.0,-1.0,-1.0,-1.0,-1.0,-1.0
253.6,190.0,1396.0,698.0,47.55,15.85,0.0,0.0,15.68,-1.0,-1.0,-1.0,-1.0,-1.0,-1.0,-1.0,-1.0,-1.0,-1.0,-1.0,-1.0,-1.0,-1.0
237.75,190.0,1396.0,698.0,63.4,15.85,0.0,0.0,15.01,-1.0,-1.0,-1.0,-1.0,-1.0,-1.0,-1.0,-1.0,-1.0,-1.0,-1.0,-1.0,-1.0,-1.0
253.6,190.0,1396.0,698.0,31.7,31.7,0.0,0.0,14.95,-1.0,-1.0,-1.0,-1.0,-1.0,-1.0,-1.0,-1.0,-1.0,-1.0,-1.0,-1.0,-1.0,-1.0
237.75,190.0,1396.0,698.0,31.7,47.55,0.0,0.0,16.97,-1.0,-1.0,-1.0,-1.0,-1.0,-1.0,-1.0,-1.0,-1.0,-1.0,-1.0,-1.0,-1.0,-1.0
253.6,190.0,1396.0,698.0,31.7,31.7,0.0,0.0,14.77,-1.0,-1.0,-1.0,-1.0,-1.0,-1.0,-1.0,-1.0,-1.0,-1.0,-1.0,-1.0,-1.0,-1.0
253.6,190.0,1396.0,698.0,31.7,31.7,0.0,0.0,16.19,-1.0,-1.0,-1.0,-1.0,-1.0,-1.0,-1.0,-1.0,-1.0,-1.0,-1.0,-1.0,-1.0,-1.0
253.6,190.0,1396.0,698.0,47.55,15.85,0.0,0.0,16.03,-1.0,-1.0,-1.0,-1.0,-1.0,-1.0,-1.0,-1.0,-1.0,-1.0,-1.0,-1.0,-1.0,-1.0
237.75,190.0,1396.0,698.0,63.4,15.85,0.0,0.0,16.38,-1.0,-1.0,-1.0,-1.0,-1.0,-1.0,-1.0,-1.0,-1.0,-1.0,-1.0,-1.0,-1.0,-1.0
237.75,190.0,1396.0,698.0,31.7,47.55,0.0,0.0,17.65,-1.0,2.74,-1.0,-1.0,-1.0,-1.0,-1.0,-1.0,-1.0,-1.0,-1.0,-1.0,-1.0,-1.0
237.75,190.0,1396.0,698.0,31.7,47.55,0.0,0.0,17.95,-1.0,2.18,-1.0,-1.0,-1.0,-1.0,-1.0,-1.0,-1.0,-1.0,-1.0,-1.0,-1.0,-1.0
474.3,158.0,1029.0,686.0,52.7,0.0,0.0,10.54,65.87,-1.0,-1.0,-1.0,-1.0,-1.0,-1.0,-1.0,-1.0,-1.0,-1.0,-1.0,-1.0,-1.0,-1.0
421.6,158.0,1029.0,686.0,105.4,0.0,0.0,10.54,60.18,-1.0,-1.0,-1.0,-1.0,-1.0,-1.0,-1.0,-1.0,-1.0,-1.0,-1.0,-1.0,-1.0,-1.0
368.9,158.0,1029.0,686.0,158.1,0.0,0.0,10.54,46.92,-1.0,-1.0,-1.0,-1.0,-1.0,-1.0,-1.0,-1.0,-1.0,-1.0,-1.0,-1.0,-1.0,-1.0
495.38,158.0,1029.0,686.0,0.0,31.62,0.0,10.54,75.22,-1.0,-1.0,-1.0,-1.0,-1.0,-1.0,-1.0,-1.0,-1.0,-1.0,-1.0,-1.0,-1.0,-1.0
484.84,158.0,1029.0,686.0,0.0,42.16,0.0,10.54,76.33,-1.0,-1.0,-1.0,-1.0,-1.0,-1.0,-1.0,-1.0,-1.0,-1.0,-1.0,-1.0,-1.0,-1.0
474.3,158.0,1029.0,686.0,0.0,52.7,0.0,10.54,76.67,-1.0,-1.0,-1.0,-1.0,-1.0,-1.0,-1.0,-1.0,-1.0,-1.0,-1.0,-1.0,-1.0,-1.0
442.68,158.0,1029.0,686.0,52.7,31.62,0.0,10.54,53.63,-1.0,-1.0,-1.0,-1.0,-1.0,-1.0,-1.0,-1.0,-1.0,-1.0,-1.0,-1.0,-1.0,-1.0
421.6,158.0,1029.0,686.0,52.7,52.7,0.0,10.54,64.09,-1.0,-1.0,-1.0,-1.0,-1.0,-1.0,-1.0,-1.0,-1.0,-1.0,-1.0,-1.0,-1.0,-1.0
379.44,158.0,1029.0,686.0,105.4,42.16,0.0,10.54,61.28,-1.0,-1.0,-1.0,-1.0,-1.0,-1.0,-1.0,-1.0,-1.0,-1.0,-1.0,-1.0,-1.0,-1.0
337.28,158.0,1029.0,686.0,158.1,31.62,0.0,10.54,52.27,-1.0,-1.0,-1.0,-1.0,-1.0,-1.0,-1.0,-1.0,-1.0,-1.0,-1.0,-1.0,-1.0,-1.0
316.2,158.0,1029.0,686.0,158.1,52.7,0.0,10.54,49.72,-1.0,-1.0,-1.0,-1.0,-1.0,-1.0,-1.0,-1.0,-1.0,-1.0,-1.0,-1.0,-1.0,-1.0
280.0,160.0,1104.0,736.0,0.0,0.0,120.0,2.0,19.975,2.0,5.2,-1.0,-1.0,-1.0,-1.0,-1.0,-1.0,-1.0,-1.0,-1.0,-1.0,-1.0,-1.0
240.0,160.0,1104.0,736.0,0.0,0.0,160.0,2.0,21.08,2.8,4.85,-1.0,-1.0,-1.0,-1.0,-1.0,-1.0,-1.0,-1.0,-1.0,-1.0,-1.0,-1.0
200.0,160.0,1104.0,736.0,0.0,0.0,200.0,2.0,21.505,1.6,4.25,-1.0,-1.0,-1.0,-1.0,-1.0,-1.0,-1.0,-1.0,-1.0,-1.0,-1.0,-1.0
80.0,163.0,1184.0,684.0,0.0,0.0,320.0,2.85,34.8,-1.0,-1.0,-1.0,-1.0,-1.0,-1.0,-1.0,405.0,540.0,558.0,-1.0,-1.0,-1.0,-1.0
120.0,163.0,1184.0,684.0,84.0,0.0,196.0,1.15,42.5,-1.0,-1.0,-1.0,-1.0,-1.0,-1.0,-1.0,390.0,445.0,490.0,-1.0,-1.0,-1.0,-1.0
304.56,160.0,1270.0,605.0,84.6,33.84,126.9,3.6,44.914,4.24,5.1,-1.0,-1.0,-1.0,-1.0,-1.0,-1.0,-1.0,-1.0,-1.0,-1.0,-1.0,-1.0
304.56,160.0,1270.0,605.0,84.6,33.84,169.2,3.6,49.946,4.27,5.3,-1.0,-1.0,-1.0,-1.0,-1.0,-1.0,-1.0,-1.0,-1.0,-1.0,-1.0,-1.0
304.56,160.0,1270.0,605.0,84.6,33.84,211.5,3.6,45.5345,3.64,5.1,-1.0,-1.0,-1.0,-1.0,-1.0,-1.0,-1.0,-1.0,-1.0,-1.0,-1.0,-1.0
262.26,160.0,1270.0,605.0,126.9,33.84,126.9,3.6,40.5875,3.66,4.8,-1.0,-1.0,-1.0,-1.0,-1.0,-1.0,-1.0,-1.0,-1.0,-1.0,-1.0,-1.0
262.26,160.0,1270.0,605.0,126.9,33.84,169.2,3.6,43.894,3.95,5.0,-1.0,-1.0,-1.0,-1.0,-1.0,-1.0,-1.0,-1.0,-1.0,-1.0,-1.0,-1.0
262.26,160.0,1270.0,605.0,126.9,33.84,211.5,3.6,42.262,3.66,4.9,-1.0,-1.0,-1.0,-1.0,-1.0,-1.0,-1.0,-1.0,-1.0,-1.0,-1.0,-1.0
219.96,160.0,1270.0,605.0,169.2,33.84,126.9,3.6,39.7885,3.0,4.8,-1.0,-1.0,-1.0,-1.0,-1.0,-1.0,-1.0,-1.0,-1.0,-1.0,-1.0,-1.0
219.96,160.0,1270.0,605.0,169.2,33.84,169.2,3.6,40.596,3.19,4.8,-1.0,-1.0,-1.0,-1.0,-1.0,-1.0,-1.0,-1.0,-1.0,-1.0,-1.0,-1.0
219.96,160.0,1270.0,605.0,169.2,33.84,211.5,3.6,37.4255,2.81,4.6,-1.0,-1.0,-1.0,-1.0,-1.0,-1.0,-1.0,-1.0,-1.0,-1.0,-1.0,-1.0
450.0,184.5,1201.5,306.0,0.0,0.0,306.0,3.78,34.0,3.0,4.85,-1.0,-1.0,-1.0,-1.0,-1.0,-1.0,-1.0,-1.0,-1.0,-1.0,-1.0,-1.0
360.0,184.5,1201.5,612.0,90.0,0.0,0.0,2.25,32.72,2.5,4.27,-1.0,-1.0,-1.0,-1.0,-1.0,-1.0,-1.0,-1.0,-1.0,-1.0,-1.0,-1.0
315.0,184.5,1201.5,612.0,135.0,0.0,0.0,2.25,25.5,2.38,4.0,-1.0,-1.0,-1.0,-1.0,-1.0,-1.0,-1.0,-1.0,-1.0,-1.0,-1.0,-1.0
270.0,184.5,1201.5,612.0,180.0,0.0,0.0,2.25,23.21,2.3,3.95,-1.0,-1.0,-1.0,-1.0,-1.0,-1.0,-1.0,-1.0,-1.0,-1.0,-1.0,-1.0
360.0,184.5,1201.5,306.0,90.0,0.0,306.0,7.56,27.71,2.52,4.48,-1.0,-1.0,-1.0,-1.0,-1.0,-1.0,-1.0,-1.0,-1.0,-1.0,-1.0,-1.0
315.0,184.5,1201.5,306.0,135.0,0.0,306.0,7.56,30.01,2.61,4.5,-1.0,-1.0,-1.0,-1.0,-1.0,-1.0,-1.0,-1.0,-1.0,-1.0,-1.0,-1.0
270.0,184.5,1201.5,306.0,180.0,0.0,306.0,7.56,31.02,2.65,4.62,-1.0,-1.0,-1.0,-1.0,-1.0,-1.0,-1.0,-1.0,-1.0,-1.0,-1.0,-1.0
409.5,155.61,874.0,874.0,0.0,10.5,0.0,2.016,61.61,-1.0,-1.0,-1.0,3200.0,2400.0,1990.0,-1.0,-1.0,-1.0,-1.0,-1.0,-1.0,-1.0,-1.0
399.0,151.62,872.0,872.0,0.0,21.0,0.0,2.016,65.45,-1.0,-1.0,-1.0,2100.0,1000.0,800.0,-1.0,-1.0,-1.0,-1.0,-1.0,-1.0,-1.0,-1.0
388.5,147.63,870.0,870.0,0.0,31.5,0.0,2.016,67.15,-1.0,-1.0,-1.0,1500.0,750.0,650.0,-1.0,-1.0,-1.0,-1.0,-1.0,-1.0,-1.0,-1.0
378.0,143.64,869.0,869.0,0.0,42.0,0.0,2.016,68.0,-1.0,-1.0,-1.0,1100.0,740.0,400.0,-1.0,-1.0,-1.0,-1.0,-1.0,-1.0,-1.0,-1.0
357.0,135.66,873.0,873.0,0.0,0.0,63.0,2.016,52.7,-1.0,-1.0,-1.0,6100.0,3990.0,2800.0,-1.0,-1.0,-1.0,-1.0,-1.0,-1.0,-1.0,-1.0
294.0,111.72,870.0,870.0,0.0,0.0,126.0,2.016,46.75,-1.0,-1.0,-1.0,5950.0,2600.0,1800.0,-1.0,-1.0,-1.0,-1.0,-1.0,-1.0,-1.0,-1.0
210.0,79.8,866.0,866.0,0.0,0.0,210.0,2.016,34.0,-1.0,-1.0,-1.0,5100.0,2000.0,1200.0,-1.0,-1.0,-1.0,-1.0,-1.0,-1.0,-1.0,-1.0
346.5,131.67,872.0,872.0,0.0,10.5,63.0,2.016,53.55,-1.0,-1.0,-1.0,4550.0,1500.0,1400.0,-1.0,-1.0,-1.0,-1.0,-1.0,-1.0,-1.0,-1.0
336.0,127.68,870.0,870.0,0.0,21.0,63.0,2.016,55.25,-1.0,-1.0,-1.0,5000.0,1490.0,1000.0,-1.0,-1.0,-1.0,-1.0,-1.0,-1.0,-1.0,-1.0
325.5,123.69,868.0,868.0,0.0,31.5,63.0,2.016,57.8,-1.0,-1.0,-1.0,2285.0,800.0,800.0,-1.0,-1.0,-1.0,-1.0,-1.0,-1.0,-1.0,-1.0
283.5,107.73,869.0,869.0,0.0,10.5,126.0,2.016,47.6,-1.0,-1.0,-1.0,3950.0,1410.0,1020.0,-1.0,-1.0,-1.0,-1.0,-1.0,-1.0,-1.0,-1.0
273.0,103.74,867.0,867.0,0.0,21.0,126.0,2.016,44.2,-1.0,-1.0,-1.0,3500.0,1000.0,850.0,-1.0,-1.0,-1.0,-1.0,-1.0,-1.0,-1.0,-1.0
262.5,99.75,865.0,865.0,0.0,31.5,126.0,2.016,48.11,-1.0,-1.0,-1.0,2100.0,900.0,580.0,-1.0,-1.0,-1.0,-1.0,-1.0,-1.0,-1.0,-1.0
199.5,75.81,865.0,865.0,0.0,10.5,210.0,2.016,31.53,-1.0,-1.0,-1.0,3290.0,995.0,560.0,-1.0,-1.0,-1.0,-1.0,-1.0,-1.0,-1.0,-1.0
189.0,71.82,863.0,863.0,0.0,21.0,210.0,2.016,34.0,-1.0,-1.0,-1.0,2080.0,990.0,550.0,-1.0,-1.0,-1.0,-1.0,-1.0,-1.0,-1.0,-1.0
178.5,67.83,861.0,861.0,0.0,31.5,210.0,2.016,33.66,-1.0,-1.0,-1.0,1990.0,988.0,300.0,-1.0,-1.0,-1.0,-1.0,-1.0,-1.0,-1.0,-1.0
160.0,130.0,1115.0,770.0,127.0,0.0,0.0,2.296,31.7,3.0,-1.0,-1.0,5350.0,4500.0,-1.0,-1.0,-1.0,-1.0,-1.0,-1.0,-1.0,-1.0,-1.0
144.0,129.0,1115.0,770.0,127.0,0.0,16.0,2.296,33.5,3.2,-1.0,-1.0,5070.0,4250.0,-1.0,-1.0,-1.0,-1.0,-1.0,-1.0,-1.0,-1.0,-1.0
127.0,127.0,1115.0,770.0,127.0,0.0,32.0,2.288,35.8,3.5,-1.0,-1.0,4850.0,3800.0,-1.0,-1.0,-1.0,-1.0,-1.0,-1.0,-1.0,-1.0,-1.0
111.0,128.0,1115.0,770.0,127.0,0.0,47.0,2.28,37.0,3.52,-1.0,-1.0,4030.0,3180.0,-1.0,-1.0,-1.0,-1.0,-1.0,-1.0,-1.0,-1.0,-1.0
94.0,128.0,1115.0,770.0,127.0,0.0,63.0,2.272,39.8,3.7,-1.0,-1.0,3930.0,2998.0,-1.0,-1.0,-1.0,-1.0,-1.0,-1.0,-1.0,-1.0,-1.0
78.0,128.0,1115.0,770.0,127.0,0.0,78.0,2.264,39.2,3.91,-1.0,-1.0,3430.0,2800.0,-1.0,-1.0,-1.0,-1.0,-1.0,-1.0,-1.0,-1.0,-1.0
158.0,105.0,1115.0,770.0,127.0,0.0,68.0,2.824,41.4,3.82,-1.0,-1.0,2200.0,1800.0,-1.0,-1.0,-1.0,-1.0,-1.0,-1.0,-1.0,-1.0,-1.0
140.0,114.0,1115.0,770.0,127.0,0.0,60.0,2.616,38.0,3.74,-1.0,-1.0,3500.0,2200.0,-1.0,-1.0,-1.0,-1.0,-1.0,-1.0,-1.0,-1.0,-1.0
124.0,122.0,1115.0,770.0,127.0,0.0,53.0,2.432,37.4,3.68,-1.0,-1.0,3980.0,2830.0,-1.0,-1.0,-1.0,-1.0,-1.0,-1.0,-1.0,-1.0,-1.0
111.0,128.0,1115.0,770.0,127.0,0.0,47.0,2.28,37.0,3.52,-1.0,-1.0,4060.0,3260.0,-1.0,-1.0,-1.0,-1.0,-1.0,-1.0,-1.0,-1.0,-1.0
99.0,133.0,1115.0,770.0,127.0,0.0,42.0,2.144,33.0,3.28,-1.0,-1.0,4260.0,3250.0,-1.0,-1.0,-1.0,-1.0,-1.0,-1.0,-1.0,-1.0,-1.0
320.0,152.0,1097.0,731.2,80.0,0.0,0.0,0.0,36.55,5.35,8.35,-1.0,-1.0,-1.0,-1.0,-1.0,-1.0,-1.0,-1.0,-1.0,-1.0,-1.0,-1.0
280.0,152.0,1097.0,731.2,120.0,0.0,0.0,0.0,45.9,4.93,8.35,50.67,-1.0,-1.0,-1.0,-1.0,-1.0,-1.0,-1.0,-1.0,-1.0,-1.0,-1.0
240.0,152.0,1097.0,731.2,160.0,0.0,0.0,0.0,46.1,4.02,6.0,-1.0,-1.0,-1.0,-1.0,-1.0,-1.0,-1.0,-1.0,-1.0,-1.0,-1.0,-1.0
320.0,152.0,1097.0,731.2,0.0,0.0,80.0,0.0,51.85,4.41,9.0,45.62,-1.0,-1.0,-1.0,-1.0,-1.0,-1.0,-1.0,-1.0,-1.0,-1.0,-1.0
280.0,152.0,1097.0,731.2,0.0,0.0,120.0,0.0,55.25,4.19,9.5,-1.0,-1.0,-1.0,-1.0,-1.0,-1.0,-1.0,-1.0,-1.0,-1.0,-1.0,-1.0
240.0,152.0,1097.0,731.2,0.0,0.0,160.0,0.0,51.85,4.0,8.1,51.12,-1.0,-1.0,-1.0,-1.0,-1.0,-1.0,-1.0,-1.0,-1.0,-1.0,-1.0
260.0,152.0,1097.0,731.2,80.0,0.0,60.0,0.0,42.5,4.15,8.0,45.77,-1.0,-1.0,-1.0,-1.0,-1.0,-1.0,-1.0,-1.0,-1.0,-1.0,-1.0
240.0,152.0,1097.0,731.2,80.0,0.0,80.0,0.0,42.5,3.47,6.9,51.09,-1.0,-1.0,-1.0,-1.0,-1.0,-1.0,-1.0,-1.0,-1.0,-1.0,-1.0
260.8,179.0,1109.0,675.0,65.2,0.0,0.0,0.0,19.975,-1.0,-1.0,-1.0,-1.0,-1.0,-1.0,-1.0,-1.0,-1.0,-1.0,-1.0,-1.0,-1.0,-1.0
247.76,179.0,1109.0,675.0,65.2,13.04,0.0,0.0,27.2,-1.0,-1.0,-1.0,-1.0,-1.0,-1.0,-1.0,-1.0,-1.0,-1.0,-1.0,-1.0,-1.0,-1.0
234.72,179.0,1109.0,675.0,65.2,26.08,0.0,0.0,23.375,-1.0,-1.0,-1.0,-1.0,-1.0,-1.0,-1.0,-1.0,-1.0,-1.0,-1.0,-1.0,-1.0,-1.0
221.68,179.0,1109.0,675.0,65.2,39.12,0.0,0.0,20.825,-1.0,-1.0,-1.0,-1.0,-1.0,-1.0,-1.0,-1.0,-1.0,-1.0,-1.0,-1.0,-1.0,-1.0
504.84,185.45,797.49,886.58,0.0,10.3028,0.0,11.3331416,59.39,-1.0,-1.0,-1.0,-1.0,-1.0,-1.0,-1.0,-1.0,-1.0,-1.0,-1.0,-1.0,-1.0,-1.0
494.53,185.45,795.98,884.9,0.0,20.6056,0.0,11.3329832,60.33,-1.0,-1.0,-1.0,-1.0,-1.0,-1.0,-1.0,-1.0,-1.0,-1.0,-1.0,-1.0,-1.0,-1.0
484.23,185.45,794.48,883.23,0.0,30.9084,0.0,11.3330448,60.99,-1.0,-1.0,-1.0,-1.0,-1.0,-1.0,-1.0,-1.0,-1.0,-1.0,-1.0,-1.0,-1.0,-1.0
473.93,185.45,792.97,881.55,0.0,41.2112,0.0,11.3331064,61.95,-1.0,-1.0,-1.0,-1.0,-1.0,-1.0,-1.0,-1.0,-1.0,-1.0,-1.0,-1.0,-1.0,-1.0
463.63,185.45,791.46,879.87,0.0,51.514,0.0,11.333168,61.58,-1.0,-1.0,-1.0,-1.0,-1.0,-1.0,-1.0,-1.0,-1.0,-1.0,-1.0,-1.0,-1.0,-1.0
499.69,185.45,776.12,862.82,15.4542,0.0,0.0,11.3331724,44.62,-1.0,-1.0,-1.0,-1.0,-1.0,-1.0,-1.0,-1.0,-1.0,-1.0,-1.0,-1.0,-1.0,-1.0
489.38,185.45,774.62,861.15,15.4542,10.3028,0.0,11.333014,51.66,-1.0,-1.0,-1.0,-1.0,-1.0,-1.0,-1.0,-1.0,-1.0,-1.0,-1.0,-1.0,-1.0,-1.0
479.08,185.45,773.11,859.47,15.4542,20.6056,0.0,11.3330756,53.52,-1.0,-1.0,-1.0,-1.0,-1.0,-1.0,-1.0,-1.0,-1.0,-1.0,-1.0,-1.0,-1.0,-1.0
468.78,185.45,771.6,857.8,15.4542,30.9084,0.0,11.3331372,54.3,-1.0,-1.0,-1.0,-1.0,-1.0,-1.0,-1.0,-1.0,-1.0,-1.0,-1.0,-1.0,-1.0,-1.0
458.47,185.45,770.09,856.12,15.4542,41.2112,0.0,11.3329788,54.87,-1.0,-1.0,-1.0,-1.0,-1.0,-1.0,-1.0,-1.0,-1.0,-1.0,-1.0,-1.0,-1.0,-1.0
448.17,185.45,768.59,854.45,15.4542,51.514,0.0,11.3330404,54.54,-1.0,-1.0,-1.0,-1.0,-1.0,-1.0,-1.0,-1.0,-1.0,-1.0,-1.0,-1.0,-1.0,-1.0
484.23,185.45,753.25,837.39,30.9084,0.0,0.0,11.3330448,44.88,-1.0,-1.0,-1.0,-1.0,-1.0,-1.0,-1.0,-1.0,-1.0,-1.0,-1.0,-1.0,-1.0,-1.0
473.93,185.45,751.74,835.72,30.9084,10.3028,0.0,11.3331064,53.33,-1.0,-1.0,-1.0,-1.0,-1.0,-1.0,-1.0,-1.0,-1.0,-1.0,-1.0,-1.0,-1.0,-1.0
463.63,185.45,750.23,834.04,30.9084,20.6056,0.0,11.333168,53.69,-1.0,-1.0,-1.0,-1.0,-1.0,-1.0,-1.0,-1.0,-1.0,-1.0,-1.0,-1.0,-1.0,-1.0
453.32,185.45,748.23,832.37,30.9084,30.9084,0.0,11.3330096,54.56,-1.0,-1.0,-1.0,-1.0,-1.0,-1.0,-1.0,-1.0,-1.0,-1.0,-1.0,-1.0,-1.0,-1.0
443.02,185.45,747.22,830.69,30.9084,41.2112,0.0,11.3330712,55.16,-1.0,-1.0,-1.0,-1.0,-1.0,-1.0,-1.0,-1.0,-1.0,-1.0,-1.0,-1.0,-1.0,-1.0
432.72,185.45,745.71,829.02,30.9084,51.514,0.0,11.3331328,54.84,-1.0,-1.0,-1.0,-1.0,-1.0,-1.0,-1.0,-1.0,-1.0,-1.0,-1.0,-1.0,-1.0,-1.0
430.14,185.45,746.81,830.23,84.9981,0.0,0.0,11.3330382,46.55,-1.0,-1.0,-1.0,-1.0,-1.0,-1.0,-1.0,-1.0,-1.0,-1.0,-1.0,-1.0,-1.0,-1.0
419.84,185.45,745.3,828.56,84.9981,10.3028,0.0,11.3330998,54.0,-1.0,-1.0,-1.0,-1.0,-1.0,-1.0,-1.0,-1.0,-1.0,-1.0,-1.0,-1.0,-1.0,-1.0
409.54,185.45,743.79,826.88,84.9981,20.6056,0.0,11.3331614,54.44,-1.0,-1.0,-1.0,-1.0,-1.0,-1.0,-1.0,-1.0,-1.0,-1.0,-1.0,-1.0,-1.0,-1.0
399.23,185.45,742.29,825.21,84.9981,30.9084,0.0,11.333003,55.98,-1.0,-1.0,-1.0,-1.0,-1.0,-1.0,-1.0,-1.0,-1.0,-1.0,-1.0,-1.0,-1.0,-1.0
388.93,185.45,740.78,823.53,84.9981,41.2112,0.0,11.3330646,56.43,-1.0,-1.0,-1.0,-1.0,-1.0,-1.0,-1.0,-1.0,-1.0,-1.0,-1.0,-1.0,-1.0,-1.0
378.63,185.45,739.27,821.85,84.9981,51.514,0.0,11.3331262,56.06,-1.0,-1.0,-1.0,-1.0,-1.0,-1.0,-1.0,-1.0,-1.0,-1.0,-1.0,-1.0,-1.0,-1.0
401.81,185.45,729.41,810.89,113.3308,0.0,0.0,11.3330976,45.47,-1.0,-1.0,-1.0,-1.0,-1.0,-1.0,-1.0,-1.0,-1.0,-1.0,-1.0,-1.0,-1.0,-1.0
391.51,185.45,727.9,809.22,113.3308,10.3028,0.0,11.3331592,54.19,-1.0,-1.0,-1.0,-1.0,-1.0,-1.0,-1.0,-1.0,-1.0,-1.0,-1.0,-1.0,-1.0,-1.0
381.2,185.45,726.4,807.54,113.3308,20.6056,0.0,11.3330008,54.72,-1.0,-1.0,-1.0,-1.0,-1.0,-1.0,-1.0,-1.0,-1.0,-1.0,-1.0,-1.0,-1.0,-1.0
370.9,185.45,724.89,805.87,113.3308,30.9084,0.0,11.3330624,56.04,-1.0,-1.0,-1.0,-1.0,-1.0,-1.0,-1.0,-1.0,-1.0,-1.0,-1.0,-1.0,-1.0,-1.0
360.6,185.45,723.38,804.19,113.3308,41.2112,0.0,11.333124,56.77,-1.0,-1.0,-1.0,-1.0,-1.0,-1.0,-1.0,-1.0,-1.0,-1.0,-1.0,-1.0,-1.0,-1.0
350.3,185.45,721.87,802.51,113.3308,51.514,0.0,11.3331856,56.07,-1.0,-1.0,-1.0,-1.0,-1.0,-1.0,-1.0,-1.0,-1.0,-1.0,-1.0,-1.0,-1.0,-1.0
373.48,185.45,712.01,791.55,141.6635,0.0,0.0,11.333157,44.45,-1.0,-1.0,-1.0,-1.0,-1.0,-1.0,-1.0,-1.0,-1.0,-1.0,-1.0,-1.0,-1.0,-1.0
363.17,185.45,710.51,789.88,141.6635,10.3028,0.0,11.3329986,55.04,-1.0,-1.0,-1.0,-1.0,-1.0,-1.0,-1.0,-1.0,-1.0,-1.0,-1.0,-1.0,-1.0,-1.0
352.87,185.45,709.0,788.2,141.6635,20.6056,0.0,11.3330602,56.92,-1.0,-1.0,-1.0,-1.0,-1.0,-1.0,-1.0,-1.0,-1.0,-1.0,-1.0,-1.0,-1.0,-1.0
342.57,185.45,707.49,786.53,141.6635,30.9084,0.0,11.3331218,58.35,-1.0,-1.0,-1.0,-1.0,-1.0,-1.0,-1.0,-1.0,-1.0,-1.0,-1.0,-1.0,-1.0,-1.0
332.27,185.45,705.99,784.85,141.6635,41.2112,0.0,11.3331834,58.72,-1.0,-1.0,-1.0,-1.0,-1.0,-1.0,-1.0,-1.0,-1.0,-1.0,-1.0,-1.0,-1.0,-1.0
321.96,185.45,704.48,783.17,141.6635,51.514,0.0,11.333025,58.54,-1.0,-1.0,-1.0,-1.0,-1.0,-1.0,-1.0,-1.0,-1.0,-1.0,-1.0,-1.0,-1.0,-1.0
345.14,185.45,694.62,772.21,169.9962,0.0,0.0,11.3329964,44.11,-1.0,-1.0,-1.0,-1.0,-1.0,-1.0,-1.0,-1.0,-1.0,-1.0,-1.0,-1.0,-1.0,-1.0
334.84,185.45,693.11,770.54,169.9962,10.3028,0.0,11.333058,52.88,-1.0,-1.0,-1.0,-1.0,-1.0,-1.0,-1.0,-1.0,-1.0,-1.0,-1.0,-1.0,-1.0,-1.0
324.54,185.45,691.6,768.86,169.9962,20.6056,0.0,11.3331196,54.78,-1.0,-1.0,-1.0,-1.0,-1.0,-1.0,-1.0,-1.0,-1.0,-1.0,-1.0,-1.0,-1.0,-1.0
314.24,185.45,690.1,767.19,169.9962,30.9084,0.0,11.3331812,56.06,-1.0,-1.0,-1.0,-1.0,-1.0,-1.0,-1.0,-1.0,-1.0,-1.0,-1.0,-1.0,-1.0,-1.0
303.93,185.45,688.59,765.51,169.9962,41.2112,0.0,11.3330228,56.36,-1.0,-1.0,-1.0,-1.0,-1.0,-1.0,-1.0,-1.0,-1.0,-1.0,-1.0,-1.0,-1.0,-1.0
293.63,185.45,687.08,763.83,169.9962,51.514,0.0,11.3330844,55.95,-1.0,-1.0,-1.0,-1.0,-1.0,-1.0,-1.0,-1.0,-1.0,-1.0,-1.0,-1.0,-1.0,-1.0
316.81,185.45,677.22,752.87,198.3289,0.0,0.0,11.3330558,45.54,-1.0,-1.0,-1.0,-1.0,-1.0,-1.0,-1.0,-1.0,-1.0,-1.0,-1.0,-1.0,-1.0,-1.0
306.51,185.45,675.71,751.2,198.3289,10.3028,0.0,11.3331174,51.41,-1.0,-1.0,-1.0,-1.0,-1.0,-1.0,-1.0,-1.0,-1.0,-1.0,-1.0,-1.0,-1.0,-1.0
296.21,185.45,674.21,749.52,198.3289,20.6056,0.0,11.333179,51.91,-1.0,-1.0,-1.0,-1.0,-1.0,-1.0,-1.0,-1.0,-1.0,-1.0,-1.0,-1.0,-1.0,-1.0
285.9,185.45,672.7,747.85,198.3289,30.9084,0.0,11.3330206,52.42,-1.0,-1.0,-1.0,-1.0,-1.0,-1.0,-1.0,-1.0,-1.0,-1.0,-1.0,-1.0,-1.0,-1.0
275.6,185.45,671.19,746.17,198.3289,41.2112,0.0,11.3330822,52.89,-1.0,-1.0,-1.0,-1.0,-1.0,-1.0,-1.0,-1.0,-1.0,-1.0,-1.0,-1.0,-1.0,-1.0
265.3,185.45,669.68,744.49,198.3289,51.514,0.0,11.3331438,52.67,-1.0,-1.0,-1.0,-1.0,-1.0,-1.0,-1.0,-1.0,-1.0,-1.0,-1.0,-1.0,-1.0,-1.0
288.48,185.45,659.82,733.53,226.6616,0.0,0.0,11.3331152,43.01,-1.0,-1.0,-1.0,-1.0,-1.0,-1.0,-1.0,-1.0,-1.0,-1.0,-1.0,-1.0,-1.0,-1.0
278.18,185.45,658.32,731.86,226.6616,10.3028,0.0,11.3331768,50.12,-1.0,-1.0,-1.0,-1.0,-1.0,-1.0,-1.0,-1.0,-1.0,-1.0,-1.0,-1.0,-1.0,-1.0
267.87,185.45,656.81,730.18,226.6616,20.6056,0.0,11.3330184,50.3,-1.0,-1.0,-1.0,-1.0,-1.0,-1.0,-1.0,-1.0,-1.0,-1.0,-1.0,-1.0,-1.0,-1.0
257.57,185.45,655.3,728.51,226.6616,30.9084,0.0,11.33308,51.19,-1.0,-1.0,-1.0,-1.0,-1.0,-1.0,-1.0,-1.0,-1.0,-1.0,-1.0,-1.0,-1.0,-1.0
247.27,185.45,653.8,726.83,226.6616,41.2112,0.0,11.3331416,51.71,-1.0,-1.0,-1.0,-1.0,-1.0,-1.0,-1.0,-1.0,-1.0,-1.0,-1.0,-1.0,-1.0,-1.0
236.96,185.45,652.29,725.15,226.6616,51.514,0.0,11.3329832,51.31,-1.0,-1.0,-1.0,-1.0,-1.0,-1.0,-1.0,-1.0,-1.0,-1.0,-1.0,-1.0,-1.0,-1.0
231.81,185.45,625.03,694.85,283.327,0.0,0.0,11.333014,39.77,-1.0,-1.0,-1.0,-1.0,-1.0,-1.0,-1.0,-1.0,-1.0,-1.0,-1.0,-1.0,-1.0,-1.0
221.51,185.45,623.52,693.18,283.327,10.3028,0.0,11.3330756,46.1,-1.0,-1.0,-1.0,-1.0,-1.0,-1.0,-1.0,-1.0,-1.0,-1.0,-1.0,-1.0,-1.0,-1.0
211.21,185.45,622.02,691.5,283.327,20.6056,0.0,11.3331372,46.72,-1.0,-1.0,-1.0,-1.0,-1.0,-1.0,-1.0,-1.0,-1.0,-1.0,-1.0,-1.0,-1.0,-1.0
200.9,185.45,620.51,689.83,283.327,30.9084,0.0,11.3329788,47.19,-1.0,-1.0,-1.0,-1.0,-1.0,-1.0,-1.0,-1.0,-1.0,-1.0,-1.0,-1.0,-1.0,-1.0
190.6,185.45,619.0,688.15,283.327,41.2112,0.0,11.3330404,47.74,-1.0,-1.0,-1.0,-1.0,-1.0,-1.0,-1.0,-1.0,-1.0,-1.0,-1.0,-1.0,-1.0,-1.0
180.3,185.45,617.5,686.47,283.327,51.514,0.0,11.333102,47.47,-1.0,-1.0,-1.0,-1.0,-1.0,-1.0,-1.0,-1.0,-1.0,-1.0,-1.0,-1.0,-1.0,-1.0
248.0,210.12,812.0,853.0,248.0,0.0,0.0,5.0,23.5,-1.0,-1.0,28.69,-1.0,-1.0,-1.0,-1.0,278.0,380.0,400.0,261.44,-1.0,-1.0,-1.0
248.0,226.24,806.0,853.0,248.0,0.0,0.0,5.0,22.81,-1.0,-1.0,27.89,-1.0,-1.0,-1.0,-1.0,340.0,475.0,495.0,277.64,-1.0,-1.0,-1.0
248.0,210.12,812.0,853.0,124.0,0.0,124.0,5.0,29.14,-1.0,-1.0,31.71,-1.0,-1.0,-1.0,-1.0,240.0,331.0,346.0,247.83,-1.0,-1.0,-1.0
248.0,226.24,806.0,853.0,124.0,0.0,124.0,5.0,25.29,-1.0,-1.0,30.83,-1.0,-1.0,-1.0,-1.0,290.0,400.0,420.0,257.68,-1.0,-1.0,-1.0
124.0,210.12,812.0,853.0,186.0,0.0,186.0,5.0,24.46,-1.0,-1.0,31.27,-1.0,-1.0,-1.0,-1.0,298.0,427.0,450.0,216.28,-1.0,-1.0,-1.0
124.0,226.24,806.0,853.0,186.0,0.0,186.0,5.0,21.03,-1.0,-1.0,30.25,-1.0,-1.0,-1.0,-1.0,345.0,525.0,550.0,194.51,-1.0,-1.0,-1.0
124.0,210.12,812.0,853.0,159.0,53.0,159.0,5.0,31.98,-1.0,-1.0,32.35,-1.0,-1.0,-1.0,-1.0,380.0,525.0,550.0,233.41,-1.0,-1.0,-1.0
124.0,226.24,806.0,853.0,159.0,53.0,159.0,5.0,29.13,-1.0,-1.0,31.8,-1.0,-1.0,-1.0,-1.0,470.0,600.0,655.0,258.43,-1.0,-1.0,-1.0
310.0,155.0,1052.0,711.0,133.0,0.0,0.0,0.0,48.45,-1.0,-1.0,-1.0,-1.0,-1.0,-1.0,-1.0,-1.0,-1.0,-1.0,-1.0,-1.0,-1.0,-1.0
354.0,155.0,1067.0,699.0,0.0,0.0,133.0,0.0,57.8,-1.0,-1.0,-1.0,-1.0,-1.0,-1.0,-1.0,-1.0,-1.0,-1.0,-1.0,-1.0,-1.0,-1.0
354.0,155.0,1048.0,708.0,0.0,133.0,0.0,0.0,53.55,-1.0,-1.0,-1.0,-1.0,-1.0,-1.0,-1.0,-1.0,-1.0,-1.0,-1.0,-1.0,-1.0,-1.0
311.0,155.0,1060.0,706.0,66.0,0.0,66.0,0.0,49.72,-1.0,-1.0,-1.0,-1.0,-1.0,-1.0,-1.0,-1.0,-1.0,-1.0,-1.0,-1.0,-1.0,-1.0
311.0,155.0,1050.0,700.0,66.0,66.0,0.0,0.0,51.85,-1.0,-1.0,-1.0,-1.0,-1.0,-1.0,-1.0,-1.0,-1.0,-1.0,-1.0,-1.0,-1.0,-1.0
311.0,155.0,1056.0,704.0,44.0,44.0,44.0,0.0,51.85,-1.0,-1.0,-1.0,-1.0,-1.0,-1.0,-1.0,-1.0,-1.0,-1.0,-1.0,-1.0,-1.0,-1.0
444.6,158.0,1151.0,647.0,49.4,0.0,0.0,4.94,53.21,5.46,-1.0,-1.0,-1.0,-1.0,-1.0,-1.0,-1.0,-1.0,-1.0,-1.0,-1.0,-1.0,-1.0
419.9,158.0,1151.0,647.0,74.1,0.0,0.0,4.94,54.4,5.62,-1.0,-1.0,-1.0,-1.0,-1.0,-1.0,-1.0,-1.0,-1.0,-1.0,-1.0,-1.0,-1.0
395.2,158.0,1151.0,647.0,98.8,0.0,0.0,4.94,53.72,5.71,-1.0,-1.0,-1.0,-1.0,-1.0,-1.0,-1.0,-1.0,-1.0,-1.0,-1.0,-1.0,-1.0
370.5,158.0,1151.0,647.0,123.5,0.0,0.0,4.94,51.17,5.57,-1.0,-1.0,-1.0,-1.0,-1.0,-1.0,-1.0,-1.0,-1.0,-1.0,-1.0,-1.0,-1.0
479.2,158.0,1151.0,647.0,0.0,14.8,0.0,4.94,53.21,5.52,-1.0,-1.0,-1.0,-1.0,-1.0,-1.0,-1.0,-1.0,-1.0,-1.0,-1.0,-1.0,-1.0
464.4,158.0,1151.0,647.0,0.0,29.6,0.0,4.94,54.99,5.76,-1.0,-1.0,-1.0,-1.0,-1.0,-1.0,-1.0,-1.0,-1.0,-1.0,-1.0,-1.0,-1.0
449.5,158.0,1151.0,647.0,0.0,44.5,0.0,4.94,56.61,6.08,-1.0,-1.0,-1.0,-1.0,-1.0,-1.0,-1.0,-1.0,-1.0,-1.0,-1.0,-1.0,-1.0
434.7,158.0,1151.0,647.0,0.0,59.3,0.0,4.94,58.05,6.35,-1.0,-1.0,-1.0,-1.0,-1.0,-1.0,-1.0,-1.0,-1.0,-1.0,-1.0,-1.0,-1.0
405.1,158.0,1151.0,647.0,74.1,14.8,0.0,4.94,54.99,5.62,-1.0,-1.0,-1.0,-1.0,-1.0,-1.0,-1.0,-1.0,-1.0,-1.0,-1.0,-1.0,-1.0
390.3,158.0,1151.0,647.0,74.1,29.6,0.0,4.94,57.29,5.79,-1.0,-1.0,-1.0,-1.0,-1.0,-1.0,-1.0,-1.0,-1.0,-1.0,-1.0,-1.0,-1.0
375.4,158.0,1151.0,647.0,74.1,44.5,0.0,4.94,61.54,6.1,-1.0,-1.0,-1.0,-1.0,-1.0,-1.0,-1.0,-1.0,-1.0,-1.0,-1.0,-1.0,-1.0
360.6,158.0,1151.0,647.0,74.1,59.3,0.0,4.94,64.43,6.36,-1.0,-1.0,-1.0,-1.0,-1.0,-1.0,-1.0,-1.0,-1.0,-1.0,-1.0,-1.0,-1.0
273.125,190.0,735.7,954.0,47.5,11.875,142.5,1.1875,44.5,-1.0,-1.0,-1.0,-1.0,-1.0,-1.0,-1.0,-1.0,-1.0,-1.0,-1.0,-1.0,-1.0,-1.0
225.625,190.0,734.2,952.0,47.5,11.875,190.0,1.1875,40.4,-1.0,-1.0,-1.0,-1.0,-1.0,-1.0,-1.0,-1.0,-1.0,-1.0,-1.0,-1.0,-1.0,-1.0
178.125,190.0,732.7,950.1,47.5,11.875,237.5,1.1875,35.3,-1.0,-1.0,-1.0,-1.0,-1.0,-1.0,-1.0,-1.0,-1.0,-1.0,-1.0,-1.0,-1.0,-1.0
249.375,190.0,732.0,949.3,71.25,11.875,142.5,1.1875,42.0,-1.0,-1.0,-1.0,-1.0,-1.0,-1.0,-1.0,-1.0,-1.0,-1.0,-1.0,-1.0,-1.0,-1.0
201.875,190.0,730.5,947.3,71.25,11.875,190.0,1.1875,35.3,-1.0,-1.0,-1.0,-1.0,-1.0,-1.0,-1.0,-1.0,-1.0,-1.0,-1.0,-1.0,-1.0,-1.0
154.375,190.0,730.4,947.1,71.25,11.875,237.5,1.1875,34.8,-1.0,-1.0,-1.0,-1.0,-1.0,-1.0,-1.0,-1.0,-1.0,-1.0,-1.0,-1.0,-1.0,-1.0
225.625,190.0,728.2,944.3,95.0,11.875,142.5,1.1875,39.6,-1.0,-1.0,-1.0,-1.0,-1.0,-1.0,-1.0,-1.0,-1.0,-1.0,-1.0,-1.0,-1.0,-1.0
178.125,190.0,726.7,942.4,95.0,11.875,190.0,1.1875,34.5,-1.0,-1.0,-1.0,-1.0,-1.0,-1.0,-1.0,-1.0,-1.0,-1.0,-1.0,-1.0,-1.0,-1.0
130.625,190.0,725.2,940.4,95.0,11.875,237.5,1.1875,33.8,-1.0,-1.0,-1.0,-1.0,-1.0,-1.0,-1.0,-1.0,-1.0,-1.0,-1.0,-1.0,-1.0,-1.0
261.25,190.0,733.7,951.4,47.5,23.75,142.5,1.425,39.9,-1.0,-1.0,-1.0,-1.0,-1.0,-1.0,-1.0,-1.0,-1.0,-1.0,-1.0,-1.0,-1.0,-1.0
213.75,190.0,732.2,949.4,47.5,23.75,190.0,1.425,39.5,-1.0,-1.0,-1.0,-1.0,-1.0,-1.0,-1.0,-1.0,-1.0,-1.0,-1.0,-1.0,-1.0,-1.0
166.25,190.0,730.1,946.8,47.5,23.75,237.5,1.425,35.0,-1.0,-1.0,-1.0,-1.0,-1.0,-1.0,-1.0,-1.0,-1.0,-1.0,-1.0,-1.0,-1.0,-1.0
237.5,190.0,729.4,945.8,71.25,23.75,142.5,1.425,39.5,-1.0,-1.0,-1.0,-1.0,-1.0,-1.0,-1.0,-1.0,-1.0,-1.0,-1.0,-1.0,-1.0,-1.0
190.0,190.0,727.8,943.8,71.25,23.75,190.0,1.425,33.0,-1.0,-1.0,-1.0,-1.0,-1.0,-1.0,-1.0,-1.0,-1.0,-1.0,-1.0,-1.0,-1.0,-1.0
142.5,190.0,726.3,941.9,71.25,23.75,237.5,1.425,32.7,-1.0,-1.0,-1.0,-1.0,-1.0,-1.0,-1.0,-1.0,-1.0,-1.0,-1.0,-1.0,-1.0,-1.0
213.75,190.0,725.8,941.2,95.0,23.75,142.5,1.425,39.9,-1.0,-1.0,-1.0,-1.0,-1.0,-1.0,-1.0,-1.0,-1.0,-1.0,-1.0,-1.0,-1.0,-1.0
166.25,190.0,724.2,939.1,95.0,23.75,190.0,1.425,35.3,-1.0,-1.0,-1.0,-1.0,-1.0,-1.0,-1.0,-1.0,-1.0,-1.0,-1.0,-1.0,-1.0,-1.0
118.75,190.0,722.7,937.1,95.0,23.75,237.5,1.425,31.1,-1.0,-1.0,-1.0,-1.0,-1.0,-1.0,-1.0,-1.0,-1.0,-1.0,-1.0,-1.0,-1.0,-1.0
249.375,190.0,731.5,948.6,47.5,35.625,142.5,1.6625,40.3,-1.0,-1.0,-1.0,-1.0,-1.0,-1.0,-1.0,-1.0,-1.0,-1.0,-1.0,-1.0,-1.0,-1.0
201.875,190.0,729.7,946.3,47.5,35.625,190.0,1.6625,36.7,-1.0,-1.0,-1.0,-1.0,-1.0,-1.0,-1.0,-1.0,-1.0,-1.0,-1.0,-1.0,-1.0,-1.0
154.375,190.0,728.1,944.23,47.5,35.625,237.5,1.6625,34.5,-1.0,-1.0,-1.0,-1.0,-1.0,-1.0,-1.0,-1.0,-1.0,-1.0,-1.0,-1.0,-1.0,-1.0
225.625,190.0,727.7,943.7,71.25,35.625,142.5,1.6625,38.5,-1.0,-1.0,-1.0,-1.0,-1.0,-1.0,-1.0,-1.0,-1.0,-1.0,-1.0,-1.0,-1.0,-1.0
178.125,190.0,727.9,941.4,71.25,35.625,190.0,1.6625,36.5,-1.0,-1.0,-1.0,-1.0,-1.0,-1.0,-1.0,-1.0,-1.0,-1.0,-1.0,-1.0,-1.0,-1.0
130.625,190.0,724.3,939.2,71.25,35.625,237.5,1.6625,32.9,-1.0,-1.0,-1.0,-1.0,-1.0,-1.0,-1.0,-1.0,-1.0,-1.0,-1.0,-1.0,-1.0,-1.0
201.875,190.0,723.9,938.7,95.0,35.625,142.5,1.6625,37.5,-1.0,-1.0,-1.0,-1.0,-1.0,-1.0,-1.0,-1.0,-1.0,-1.0,-1.0,-1.0,-1.0,-1.0
154.375,190.0,722.2,936.4,95.0,35.625,190.0,1.6625,34.5,-1.0,-1.0,-1.0,-1.0,-1.0,-1.0,-1.0,-1.0,-1.0,-1.0,-1.0,-1.0,-1.0,-1.0
106.875,190.0,720.5,934.3,95.0,35.625,237.5,1.6625,33.1,-1.0,-1.0,-1.0,-1.0,-1.0,-1.0,-1.0,-1.0,-1.0,-1.0,-1.0,-1.0,-1.0,-1.0
273.125,190.0,754.0,939.0,47.5,11.875,142.5,1.1875,32.4,3.31,7.17,-1.0,401.0,-1.0,-1.0,-1.0,-1.0,-1.0,-1.0,-1.0,-1.0,-1.0,-1.0
249.375,190.0,750.2,934.1,71.25,11.875,142.5,1.1875,31.95,3.25,7.09,-1.0,288.0,-1.0,-1.0,-1.0,-1.0,-1.0,-1.0,-1.0,-1.0,-1.0,-1.0
225.625,190.0,752.5,937.1,47.5,11.875,190.0,1.1875,30.89,3.18,6.89,-1.0,255.0,-1.0,-1.0,-1.0,-1.0,-1.0,-1.0,-1.0,-1.0,-1.0,-1.0
154.375,190.0,746.8,930.0,71.25,11.875,237.5,1.425,29.46,2.61,6.01,-1.0,196.0,-1.0,-1.0,-1.0,-1.0,-1.0,-1.0,-1.0,-1.0,-1.0,-1.0
142.5,190.0,746.1,929.1,71.25,23.75,237.5,1.6625,28.4,2.55,5.81,-1.0,162.0,-1.0,-1.0,-1.0,-1.0,-1.0,-1.0,-1.0,-1.0,-1.0,-1.0
130.625,190.0,742.9,925.1,95.0,11.875,237.5,1.425,24.5,2.39,5.63,-1.0,400.0,-1.0,-1.0,-1.0,-1.0,-1.0,-1.0,-1.0,-1.0,-1.0,-1.0
118.75,180.5,742.2,924.2,71.25,23.75,237.5,1.579375,24.4,2.36,5.45,-1.0,260.0,-1.0,-1.0,-1.0,-1.0,-1.0,-1.0,-1.0,-1.0,-1.0,-1.0
106.875,190.0,741.7,923.7,95.0,35.625,237.5,1.6625,24.1,2.32,5.21,-1.0,465.0,-1.0,-1.0,-1.0,-1.0,-1.0,-1.0,-1.0,-1.0,-1.0,-1.0
273.125,190.0,697.1,921.6,47.5,11.875,142.5,1.1875,35.52,3.47,7.28,-1.0,428.0,-1.0,-1.0,-1.0,-1.0,-1.0,-1.0,-1.0,-1.0,-1.0,-1.0
249.375,190.0,685.2,905.9,71.25,11.875,142.5,1.1875,34.25,3.35,7.26,-1.0,415.0,-1.0,-1.0,-1.0,-1.0,-1.0,-1.0,-1.0,-1.0,-1.0,-1.0
225.625,190.0,695.7,919.7,47.5,11.875,190.0,1.1875,33.93,3.25,7.05,-1.0,419.0,-1.0,-1.0,-1.0,-1.0,-1.0,-1.0,-1.0,-1.0,-1.0,-1.0
154.375,190.0,690.4,912.7,71.25,11.875,237.5,1.425,31.3,2.8,6.15,-1.0,341.0,-1.0,-1.0,-1.0,-1.0,-1.0,-1.0,-1.0,-1.0,-1.0,-1.0
142.5,190.0,689.8,911.9,71.25,23.75,237.5,1.6625,29.25,2.71,5.93,-1.0,300.0,-1.0,-1.0,-1.0,-1.0,-1.0,-1.0,-1.0,-1.0,-1.0,-1.0
130.625,190.0,686.8,908.0,95.0,11.875,237.5,1.425,25.53,2.58,5.76,-1.0,480.0,-1.0,-1.0,-1.0,-1.0,-1.0,-1.0,-1.0,-1.0,-1.0,-1.0
118.75,180.5,686.4,907.4,71.25,23.75,237.5,1.579375,25.15,2.48,5.66,-1.0,300.0,-1.0,-1.0,-1.0,-1.0,-1.0,-1.0,-1.0,-1.0,-1.0,-1.0
106.875,190.0,685.8,906.6,95.0,35.625,237.5,1.6625,25.05,2.39,5.42,-1.0,512.0,-1.0,-1.0,-1.0,-1.0,-1.0,-1.0,-1.0,-1.0,-1.0,-1.0
271.0,208.36,739.0,819.0,135.5,0.0,135.5,8.13,26.6,-1.0,-1.0,31.01,-1.0,-1.0,-1.0,170.0,340.0,465.0,480.0,319.77,713.96,858.27,-1.0
135.5,208.36,739.0,819.0,162.6,81.3,162.6,8.13,27.37,-1.0,-1.0,32.31,-1.0,-1.0,-1.0,190.0,290.0,500.0,515.0,312.17,674.69,841.44,-1.0
138.0,191.4,1107.0,660.0,92.0,46.0,184.0,1.84,40.0,2.93,4.8,31.8,-1.0,-1.0,-1.0,-1.0,-1.0,-1.0,-1.0,-1.0,-1.0,-1.0,-1.0
138.0,195.6,1071.0,660.0,92.0,46.0,184.0,1.84,38.0,3.36,4.94,28.5,-1.0,-1.0,-1.0,-1.0,-1.0,-1.0,-1.0,-1.0,-1.0,-1.0,-1.0
138.0,200.7,1048.0,660.0,92.0,46.0,184.0,1.84,42.2,3.05,4.78,29.0,-1.0,-1.0,-1.0,-1.0,-1.0,-1.0,-1.0,-1.0,-1.0,-1.0,-1.0
138.0,199.4,990.0,660.0,92.0,46.0,184.0,1.84,37.8,2.95,4.44,25.5,-1.0,-1.0,-1.0,-1.0,-1.0,-1.0,-1.0,-1.0,-1.0,-1.0,-1.0
138.0,208.2,990.0,660.0,92.0,46.0,184.0,1.84,38.1,2.89,4.83,25.0,-1.0,-1.0,-1.0,-1.0,-1.0,-1.0,-1.0,-1.0,-1.0,-1.0,-1.0
138.0,205.3,1007.0,635.0,92.0,46.0,184.0,1.84,31.0,2.78,4.27,22.0,-1.0,-1.0,-1.0,-1.0,-1.0,-1.0,-1.0,-1.0,-1.0,-1.0,-1.0
138.0,209.5,1023.0,612.0,92.0,46.0,184.0,1.84,33.0,2.88,4.21,22.5,-1.0,-1.0,-1.0,-1.0,-1.0,-1.0,-1.0,-1.0,-1.0,-1.0,-1.0
453.4,201.5,861.5,760.8,50.4,0.0,0.0,2.8,49.29,-1.0,-1.0,31.76,-1.0,-1.0,-1.0,-1.0,-1.0,-1.0,-1.0,-1.0,-1.0,-1.0,-1.0
400.7,200.4,856.5,756.4,100.2,0.0,0.0,2.8,46.57,-1.0,-1.0,30.67,-1.0,-1.0,-1.0,-1.0,-1.0,-1.0,-1.0,-1.0,-1.0,-1.0,-1.0
297.1,198.1,846.9,747.8,198.1,0.0,0.0,2.8,40.53,-1.0,-1.0,29.8,-1.0,-1.0,-1.0,-1.0,-1.0,-1.0,-1.0,-1.0,-1.0,-1.0,-1.0
246.2,197.0,842.1,743.6,246.2,0.0,0.0,2.7,41.82,-1.0,-1.0,29.38,-1.0,-1.0,-1.0,-1.0,-1.0,-1.0,-1.0,-1.0,-1.0,-1.0,-1.0
411.9,274.6,782.7,691.1,45.8,0.0,0.0,0.0,28.16,-1.0,-1.0,25.23,-1.0,-1.0,-1.0,-1.0,-1.0,-1.0,-1.0,-1.0,-1.0,-1.0,-1.0
364.2,273.2,778.6,687.5,91.1,0.0,0.0,0.0,27.97,-1.0,-1.0,23.86,-1.0,-1.0,-1.0,-1.0,-1.0,-1.0,-1.0,-1.0,-1.0,-1.0,-1.0
270.4,270.4,770.5,680.4,180.2,0.0,0.0,0.0,19.88,-1.0,-1.0,24.45,-1.0,-1.0,-1.0,-1.0,-1.0,-1.0,-1.0,-1.0,-1.0,-1.0,-1.0
224.1,269.0,766.6,676.9,224.1,0.0,0.0,0.0,18.64,-1.0,-1.0,19.99,-1.0,-1.0,-1.0,-1.0,-1.0,-1.0,-1.0,-1.0,-1.0,-1.0,-1.0
330.0,173.46,1198.0,798.0,83.0,0.0,0.0,1.45,45.05,3.88,5.28,37.1,-1.0,-1.0,-1.0,-1.0,-1.0,-1.0,-1.0,-1.0,-1.0,-1.0,-1.0
289.0,173.46,1185.0,790.0,124.0,0.0,0.0,1.45,42.5,3.8,5.07,36.6,-1.0,-1.0,-1.0,-1.0,-1.0,-1.0,-1.0,-1.0,-1.0,-1.0,-1.0
248.0,173.46,1172.0,781.0,165.0,0.0,0.0,1.45,36.55,3.42,4.65,34.4,-1.0,-1.0,-1.0,-1.0,-1.0,-1.0,-1.0,-1.0,-1.0,-1.0,-1.0
356.0,186.9,1338.0,653.0,89.0,0.0,0.0,1.11,42.92,3.71,5.07,36.4,-1.0,-1.0,-1.0,-1.0,-1.0,-1.0,-1.0,-1.0,-1.0,-1.0,-1.0
312.0,186.9,1322.0,645.0,133.0,0.0,0.0,1.11,40.8,3.65,4.93,35.5,-1.0,-1.0,-1.0,-1.0,-1.0,-1.0,-1.0,-1.0,-1.0,-1.0,-1.0
267.0,186.9,1307.0,637.0,178.0,0.0,0.0,1.11,34.85,3.3,4.5,33.75,-1.0,-1.0,-1.0,-1.0,-1.0,-1.0,-1.0,-1.0,-1.0,-1.0,-1.0
384.85,151.35,1144.6,706.5,0.0,47.57,0.0,5.19,64.6,5.0,7.8,42.0,440.0,-1.0,-1.0,-1.0,-1.0,-1.0,-1.0,-1.0,-1.0,-1.0,-1.0
371.88,151.35,1152.31,711.22,0.0,0.0,60.54,4.76,61.2,4.8,7.6,40.0,470.0,-1.0,-1.0,-1.0,-1.0,-1.0,-1.0,-1.0,-1.0,-1.0,-1.0
372.33,186.16,948.54,636.97,93.08,0.0,0.0,2.34,46.4,-1.0,-1.0,-1.0,-1.0,-1.0,-1.0,-1.0,-1.0,-1.0,-1.0,-1.0,-1.0,-1.0,-1.0
372.33,186.16,948.54,636.97,93.08,0.0,0.0,2.34,50.2,-1.0,-1.0,-1.0,-1.0,-1.0,-1.0,-1.0,-1.0,-1.0,-1.0,-1.0,-1.0,-1.0,-1.0
380.0,220.0,685.0,1255.0,0.0,20.0,0.0,4.8,29.0275,-1.0,-1.0,-1.0,-1.0,-1.0,-1.0,-1.0,-1.0,-1.0,-1.0,-1.0,-1.0,-1.0,-1.0
360.0,220.0,682.0,1250.0,0.0,40.0,0.0,4.8,27.0725,-1.0,-1.0,-1.0,-1.0,-1.0,-1.0,-1.0,-1.0,-1.0,-1.0,-1.0,-1.0,-1.0,-1.0
320.0,220.0,676.0,1239.0,0.0,80.0,0.0,4.8,25.1345,-1.0,-1.0,-1.0,-1.0,-1.0,-1.0,-1.0,-1.0,-1.0,-1.0,-1.0,-1.0,-1.0,-1.0
187.0,121.0,1289.0,790.0,51.0,10.2,153.0,4.2,64.6,-1.0,-1.0,-1.0,-1.0,-1.0,-1.0,-1.0,-1.0,-1.0,-1.0,-1.0,-1.0,-1.0,-1.0
340.0,121.0,1263.0,774.0,51.0,10.2,0.0,4.2,78.2,-1.0,-1.0,-1.0,-1.0,-1.0,-1.0,-1.0,-1.0,-1.0,-1.0,-1.0,-1.0,-1.0,-1.0
340.0,121.0,1205.0,739.0,102.0,10.2,0.0,4.2,72.25,-1.0,-1.0,-1.0,-1.0,-1.0,-1.0,-1.0,-1.0,-1.0,-1.0,-1.0,-1.0,-1.0,-1.0
379.2,168.0,820.0,807.0,94.8,0.0,0.0,1.69,80.0,-1.0,-1.0,-1.0,-1.0,-1.0,-1.0,-1.0,-1.0,-1.0,-1.0,-1.0,-1.0,-1.0,-1.0
286.0,168.0,820.0,807.0,188.0,0.0,0.0,1.69,83.5,-1.0,-1.0,-1.0,-1.0,-1.0,-1.0,-1.0,-1.0,-1.0,-1.0,-1.0,-1.0,-1.0,-1.0
189.6,168.0,820.0,807.0,284.4,0.0,0.0,1.69,75.7,-1.0,-1.0,-1.0,-1.0,-1.0,-1.0,-1.0,-1.0,-1.0,-1.0,-1.0,-1.0,-1.0,-1.0
94.8,168.0,820.0,807.0,379.2,0.0,0.0,1.69,35.1,-1.0,-1.0,-1.0,-1.0,-1.0,-1.0,-1.0,-1.0,-1.0,-1.0,-1.0,-1.0,-1.0,-1.0
379.2,168.0,820.0,807.0,94.8,0.0,0.0,1.69,84.2,-1.0,-1.0,-1.0,-1.0,-1.0,-1.0,-1.0,-1.0,-1.0,-1.0,-1.0,-1.0,-1.0,-1.0
284.4,168.0,820.0,807.0,189.6,0.0,0.0,1.69,87.0,-1.0,-1.0,-1.0,-1.0,-1.0,-1.0,-1.0,-1.0,-1.0,-1.0,-1.0,-1.0,-1.0,-1.0
189.6,168.0,820.0,807.0,284.4,0.0,0.0,1.69,63.5,-1.0,-1.0,-1.0,-1.0,-1.0,-1.0,-1.0,-1.0,-1.0,-1.0,-1.0,-1.0,-1.0,-1.0
94.8,168.0,820.0,807.0,379.2,0.0,0.0,1.69,32.0,-1.0,-1.0,-1.0,-1.0,-1.0,-1.0,-1.0,-1.0,-1.0,-1.0,-1.0,-1.0,-1.0,-1.0
379.2,168.0,820.0,807.0,0.0,0.0,94.8,1.69,71.8,-1.0,-1.0,-1.0,-1.0,-1.0,-1.0,-1.0,-1.0,-1.0,-1.0,-1.0,-1.0,-1.0,-1.0
284.4,168.0,820.0,807.0,0.0,0.0,189.6,1.69,76.6,-1.0,-1.0,-1.0,-1.0,-1.0,-1.0,-1.0,-1.0,-1.0,-1.0,-1.0,-1.0,-1.0,-1.0
189.6,168.0,820.0,807.0,0.0,0.0,284.4,1.69,66.4,-1.0,-1.0,-1.0,-1.0,-1.0,-1.0,-1.0,-1.0,-1.0,-1.0,-1.0,-1.0,-1.0,-1.0
94.8,168.0,820.0,807.0,0.0,0.0,379.2,1.69,54.9,-1.0,-1.0,-1.0,-1.0,-1.0,-1.0,-1.0,-1.0,-1.0,-1.0,-1.0,-1.0,-1.0,-1.0
379.2,168.0,820.0,807.0,0.0,0.0,94.8,1.69,85.0,-1.0,-1.0,-1.0,-1.0,-1.0,-1.0,-1.0,-1.0,-1.0,-1.0,-1.0,-1.0,-1.0,-1.0
284.4,168.0,820.0,807.0,0.0,0.0,189.6,1.69,83.5,-1.0,-1.0,-1.0,-1.0,-1.0,-1.0,-1.0,-1.0,-1.0,-1.0,-1.0,-1.0,-1.0,-1.0
189.6,168.0,820.0,807.0,0.0,0.0,284.4,1.69,75.8,-1.0,-1.0,-1.0,-1.0,-1.0,-1.0,-1.0,-1.0,-1.0,-1.0,-1.0,-1.0,-1.0,-1.0
94.8,168.0,820.0,807.0,0.0,0.0,379.2,1.69,51.0,-1.0,-1.0,-1.0,-1.0,-1.0,-1.0,-1.0,-1.0,-1.0,-1.0,-1.0,-1.0,-1.0,-1.0
332.0,92.96,1504.0,75.2,0.0,17.5,0.0,4.375,27.2,2.0,5.8,-1.0,-1.0,-1.0,-1.0,-1.0,-1.0,-1.0,-1.0,-1.0,-1.0,-1.0,-1.0
315.0,88.2,1504.0,75.2,0.0,35.0,0.0,4.375,29.75,2.38,6.5,-1.0,-1.0,-1.0,-1.0,-1.0,-1.0,-1.0,-1.0,-1.0,-1.0,-1.0,-1.0
345.0,134.4,1587.0,0.0,38.0,0.0,0.0,0.0,12.41,3.4,0.87,-1.0,-1.0,-1.0,-1.0,-1.0,-1.0,-1.0,-1.0,-1.0,-1.0,-1.0,2.8
345.0,134.4,1434.0,154.0,38.0,0.0,0.0,0.0,13.77,3.72,0.89,-1.0,-1.0,-1.0,-1.0,-1.0,-1.0,-1.0,-1.0,-1.0,-1.0,-1.0,3.2
345.0,134.4,1280.0,307.0,38.0,0.0,0.0,0.0,16.15,3.95,0.93,-1.0,-1.0,-1.0,-1.0,-1.0,-1.0,-1.0,-1.0,-1.0,-1.0,-1.0,3.5
269.0,134.4,1587.0,0.0,38.0,38.0,0.0,0.0,14.11,4.2,1.54,-1.0,-1.0,-1.0,-1.0,-1.0,-1.0,-1.0,-1.0,-1.0,-1.0,-1.0,2.7
269.0,134.4,1434.0,154.0,38.0,38.0,0.0,0.0,15.725,4.72,1.87,-1.0,-1.0,-1.0,-1.0,-1.0,-1.0,-1.0,-1.0,-1.0,-1.0,-1.0,3.2
269.0,134.4,1280.0,307.0,38.0,38.0,0.0,0.0,18.19,5.25,2.54,-1.0,-1.0,-1.0,-1.0,-1.0,-1.0,-1.0,-1.0,-1.0,-1.0,-1.0,3.7
459.0,178.5,915.0,865.0,0.0,51.0,0.0,4.5,49.1,4.2,-1.0,31.2,-1.0,-1.0,-1.0,-1.0,-1.0,-1.0,-1.0,-1.0,-1.0,-1.0,-1.0
357.0,178.5,915.0,865.0,0.0,0.0,153.0,4.5,46.5,3.85,-1.0,29.8,-1.0,-1.0,-1.0,-1.0,-1.0,-1.0,-1.0,-1.0,-1.0,-1.0,-1.0
408.0,178.5,915.0,865.0,102.0,0.0,0.0,4.5,45.2,3.8,-1.0,29.0,-1.0,-1.0,-1.0,-1.0,-1.0,-1.0,-1.0,-1.0,-1.0,-1.0,-1.0
271.0,205.13,787.0,834.0,271.0,0.0,0.0,8.13,23.9955,-1.0,3.2,-1.0,-1.0,-1.0,-1.0,-1.0,-1.0,-1.0,-1.0,-1.0,-1.0,-1.0,-1.0
271.0,205.13,787.0,834.0,108.4,54.2,108.4,8.13,38.641,-1.0,4.84,38.6,-1.0,-1.0,-1.0,-1.0,-1.0,-1.0,-1.0,-1.0,-1.0,-1.0,-1.0
271.0,221.26,768.0,834.0,135.5,0.0,135.5,8.13,30.838,-1.0,4.56,-1.0,-1.0,-1.0,-1.0,-1.0,-1.0,-1.0,-1.0,-1.0,-1.0,-1.0,-1.0
135.5,221.26,768.0,834.0,162.6,81.3,162.6,8.13,36.1335,-1.0,5.0,-1.0,-1.0,-1.0,-1.0,-1.0,-1.0,-1.0,-1.0,-1.0,-1.0,-1.0,-1.0
666.0,152.0,1103.0,523.0,0.0,0.0,74.0,8.88,76.67,5.66,6.22,-1.0,515.0,-1.0,-1.0,-1.0,-1.0,-1.0,-1.0,-1.0,-1.0,-1.0,-1.0
592.0,152.0,1100.0,522.0,0.0,0.0,148.0,8.88,78.71,5.85,6.33,-1.0,485.0,-1.0,-1.0,-1.0,-1.0,-1.0,-1.0,-1.0,-1.0,-1.0,-1.0
518.0,152.0,1097.0,520.0,0.0,0.0,222.0,8.88,81.362,6.23,6.87,-1.0,455.0,-1.0,-1.0,-1.0,-1.0,-1.0,-1.0,-1.0,-1.0,-1.0,-1.0
444.0,152.0,1094.0,519.0,0.0,0.0,296.0,8.88,86.037,6.65,7.49,-1.0,445.0,-1.0,-1.0,-1.0,-1.0,-1.0,-1.0,-1.0,-1.0,-1.0,-1.0
370.0,152.0,1091.0,518.0,0.0,0.0,370.0,8.88,85.51,6.46,7.65,-1.0,415.0,-1.0,-1.0,-1.0,-1.0,-1.0,-1.0,-1.0,-1.0,-1.0,-1.0
696.0,152.0,1099.0,522.0,0.0,44.4,0.0,8.88,99.6625,6.82,7.18,-1.0,474.0,-1.0,-1.0,-1.0,-1.0,-1.0,-1.0,-1.0,-1.0,-1.0,-1.0
681.0,152.0,1092.0,518.0,0.0,59.0,0.0,8.88,103.598,7.02,7.61,-1.0,432.0,-1.0,-1.0,-1.0,-1.0,-1.0,-1.0,-1.0,-1.0,-1.0,-1.0
666.0,152.0,1085.0,515.0,0.0,74.0,0.0,8.88,107.27,7.22,8.23,-1.0,385.0,-1.0,-1.0,-1.0,-1.0,-1.0,-1.0,-1.0,-1.0,-1.0,-1.0
651.0,151.0,1081.0,513.0,0.0,89.0,0.0,8.88,111.894,7.56,10.11,-1.0,335.0,-1.0,-1.0,-1.0,-1.0,-1.0,-1.0,-1.0,-1.0,-1.0,-1.0
629.0,151.0,1075.0,510.0,0.0,111.0,0.0,8.88,113.5005,7.87,10.96,-1.0,290.0,-1.0,-1.0,-1.0,-1.0,-1.0,-1.0,-1.0,-1.0,-1.0,-1.0
607.0,151.0,1069.0,507.0,0.0,133.0,0.0,8.88,112.302,7.72,11.41,-1.0,260.0,-1.0,-1.0,-1.0,-1.0,-1.0,-1.0,-1.0,-1.0,-1.0,-1.0
577.0,151.0,1078.0,511.0,0.0,89.0,74.0,8.88,116.28,7.82,11.67,-1.0,370.0,-1.0,-1.0,-1.0,-1.0,-1.0,-1.0,-1.0,-1.0,-1.0,-1.0
503.0,151.0,1075.0,510.0,0.0,89.0,148.0,8.88,117.64,7.94,12.15,-1.0,325.0,-1.0,-1.0,-1.0,-1.0,-1.0,-1.0,-1.0,-1.0,-1.0,-1.0
429.0,151.0,1072.0,509.0,0.0,89.0,222.0,8.88,118.915,8.12,12.79,-1.0,297.0,-1.0,-1.0,-1.0,-1.0,-1.0,-1.0,-1.0,-1.0,-1.0,-1.0
355.0,151.0,1069.0,507.0,0.0,89.0,296.0,8.88,122.5785,8.26,12.88,-1.0,265.0,-1.0,-1.0,-1.0,-1.0,-1.0,-1.0,-1.0,-1.0,-1.0,-1.0
281.0,151.0,1066.0,506.0,0.0,89.0,370.0,8.88,121.7625,8.15,13.18,-1.0,246.0,-1.0,-1.0,-1.0,-1.0,-1.0,-1.0,-1.0,-1.0,-1.0,-1.0
227.5,140.0,1314.2,744.3,87.5,0.0,35.0,3.5,34.952,4.21,-1.0,-1.0,-1.0,-1.0,-1.0,-1.0,-1.0,-1.0,-1.0,-1.0,-1.0,-1.0,-1.0
227.5,140.0,1314.2,744.3,0.0,35.0,87.5,3.5,32.436,4.18,-1.0,-1.0,-1.0,-1.0,-1.0,-1.0,-1.0,-1.0,-1.0,-1.0,-1.0,-1.0,-1.0
227.5,140.0,1314.2,744.3,87.5,35.0,0.0,3.5,32.1725,4.13,-1.0,-1.0,-1.0,-1.0,-1.0,-1.0,-1.0,-1.0,-1.0,-1.0,-1.0,-1.0,-1.0
227.5,140.0,1314.2,744.3,70.0,0.0,52.5,3.5,29.9285,4.03,-1.0,-1.0,-1.0,-1.0,-1.0,-1.0,-1.0,-1.0,-1.0,-1.0,-1.0,-1.0,-1.0
227.5,140.0,1314.2,744.3,0.0,52.5,70.0,3.5,31.246,4.1,-1.0,-1.0,-1.0,-1.0,-1.0,-1.0,-1.0,-1.0,-1.0,-1.0,-1.0,-1.0,-1.0
227.5,140.0,1314.2,744.3,70.0,52.5,0.0,3.5,29.8095,4.19,-1.0,-1.0,-1.0,-1.0,-1.0,-1.0,-1.0,-1.0,-1.0,-1.0,-1.0,-1.0,-1.0
227.5,140.0,1314.2,744.3,35.0,87.5,0.0,3.5,29.1125,3.94,-1.0,-1.0,-1.0,-1.0,-1.0,-1.0,-1.0,-1.0,-1.0,-1.0,-1.0,-1.0,-1.0
227.5,140.0,1314.2,744.3,35.0,0.0,87.5,3.5,28.5005,3.91,-1.0,-1.0,-1.0,-1.0,-1.0,-1.0,-1.0,-1.0,-1.0,-1.0,-1.0,-1.0,-1.0
227.5,140.0,1314.2,744.3,0.0,87.5,35.0,3.5,29.631,3.86,-1.0,-1.0,-1.0,-1.0,-1.0,-1.0,-1.0,-1.0,-1.0,-1.0,-1.0,-1.0,-1.0
227.5,140.0,1314.2,744.3,70.0,52.5,0.0,3.5,33.1075,3.54,-1.0,-1.0,-1.0,-1.0,-1.0,-1.0,-1.0,-1.0,-1.0,-1.0,-1.0,-1.0,-1.0
227.5,140.0,1314.2,744.3,70.0,0.0,52.0,3.5,29.9965,3.68,-1.0,-1.0,-1.0,-1.0,-1.0,-1.0,-1.0,-1.0,-1.0,-1.0,-1.0,-1.0,-1.0
227.5,140.0,1314.2,744.3,70.0,52.5,0.0,3.5,28.8405,3.79,-1.0,-1.0,-1.0,-1.0,-1.0,-1.0,-1.0,-1.0,-1.0,-1.0,-1.0,-1.0,-1.0
504.8,185.5,797.5,886.6,0.0,10.302,0.0,11.332244,59.3895,4.75,-1.0,-1.0,1096.0,-1.0,-1.0,-1.0,-1.0,-1.0,-1.0,-1.0,-1.0,-1.0,-1.0
494.5,185.5,796.0,884.9,0.0,20.604,0.0,11.332288,60.248,4.9,-1.0,-1.0,1060.0,-1.0,-1.0,-1.0,-1.0,-1.0,-1.0,-1.0,-1.0,-1.0,-1.0
484.2,185.5,794.5,883.2,0.0,30.906,0.0,11.332332,60.9025,4.99,-1.0,-1.0,1030.0,-1.0,-1.0,-1.0,-1.0,-1.0,-1.0,-1.0,-1.0,-1.0,-1.0
473.9,185.5,793.0,881.6,0.0,41.208,0.0,11.332376,61.948,5.1,-1.0,-1.0,1000.0,-1.0,-1.0,-1.0,-1.0,-1.0,-1.0,-1.0,-1.0,-1.0,-1.0
463.6,185.5,791.5,879.9,0.0,51.51,0.0,11.33242,61.4975,5.05,-1.0,-1.0,955.0,-1.0,-1.0,-1.0,-1.0,-1.0,-1.0,-1.0,-1.0,-1.0,-1.0
499.7,185.5,776.1,862.8,15.453,0.0,0.0,11.333366,44.625,4.0,-1.0,-1.0,1330.0,-1.0,-1.0,-1.0,-1.0,-1.0,-1.0,-1.0,-1.0,-1.0,-1.0
489.4,185.5,774.6,861.1,15.453,10.302,0.0,11.33341,51.663,-1.0,-1.0,-1.0,-1.0,-1.0,-1.0,-1.0,-1.0,-1.0,-1.0,-1.0,-1.0,-1.0,-1.0
479.1,185.5,773.1,859.5,15.453,20.604,0.0,11.333454,53.5245,-1.0,-1.0,-1.0,-1.0,-1.0,-1.0,-1.0,-1.0,-1.0,-1.0,-1.0,-1.0,-1.0,-1.0
468.8,185.5,771.6,857.8,15.453,30.906,0.0,11.333498,54.298,-1.0,-1.0,-1.0,-1.0,-1.0,-1.0,-1.0,-1.0,-1.0,-1.0,-1.0,-1.0,-1.0,-1.0
458.5,185.5,770.1,856.1,15.453,41.208,0.0,11.333542,54.8675,-1.0,-1.0,-1.0,-1.0,-1.0,-1.0,-1.0,-1.0,-1.0,-1.0,-1.0,-1.0,-1.0,-1.0
448.2,185.5,768.6,854.4,15.453,51.51,0.0,11.333586,54.536,-1.0,-1.0,-1.0,-1.0,-1.0,-1.0,-1.0,-1.0,-1.0,-1.0,-1.0,-1.0,-1.0,-1.0
484.2,185.5,753.2,837.4,30.906,0.0,0.0,11.332332,44.88,4.07,-1.0,-1.0,1300.0,-1.0,-1.0,-1.0,-1.0,-1.0,-1.0,-1.0,-1.0,-1.0,-1.0
