Repository: cakirogl/SCM

File: SCM.csv (part 4 of 5)
 Cement(kg/m3), Water(kg/m3),Coarse aggregate(kg/m3),Fine aggregate(kg/m3), FA (kg/m3),SF (kg/m3),GGBFS (kg/m3),SP (kg/m3),Cylinder compressive strength (MPa),Splitting tensile strength (MPa),Flexural strength (MPa),Elastic modulus (GPa),Chloride permeability (Coulomb) 28d,Chloride permeability (Coulomb) 90d,Chloride permeability (Coulomb) 180d,Drying shrinkage (??) 7d,Drying shrinkage (??) 28d,Drying shrinkage (??) 90d,Drying shrinkage (??)120d,Creep (??) 28d,Creep (??) 90d,Creep (??) 150d,Abrasion (mm) 28 d
473.9,185.5,751.7,835.7,30.906,10.302,0.0,11.332376,53.329,-1.0,-1.0,-1.0,-1.0,-1.0,-1.0,-1.0,-1.0,-1.0,-1.0,-1.0,-1.0,-1.0,-1.0
463.6,185.5,750.2,834.0,30.906,20.604,0.0,11.33242,53.6945,-1.0,-1.0,-1.0,-1.0,-1.0,-1.0,-1.0,-1.0,-1.0,-1.0,-1.0,-1.0,-1.0,-1.0
453.3,185.5,748.7,832.4,30.906,30.906,0.0,11.332464,54.5615,-1.0,-1.0,-1.0,-1.0,-1.0,-1.0,-1.0,-1.0,-1.0,-1.0,-1.0,-1.0,-1.0,-1.0
443.0,185.5,747.2,830.7,30.906,41.208,0.0,11.332508,55.1565,-1.0,-1.0,-1.0,-1.0,-1.0,-1.0,-1.0,-1.0,-1.0,-1.0,-1.0,-1.0,-1.0,-1.0
432.7,185.5,745.7,829.0,30.906,51.51,0.0,11.332552,54.842,-1.0,-1.0,-1.0,-1.0,-1.0,-1.0,-1.0,-1.0,-1.0,-1.0,-1.0,-1.0,-1.0,-1.0
430.1,185.5,746.8,830.2,84.9915,0.0,0.0,11.332013,46.546,4.2,-1.0,-1.0,1275.0,-1.0,-1.0,-1.0,-1.0,-1.0,-1.0,-1.0,-1.0,-1.0,-1.0
419.8,185.5,745.3,828.6,84.9915,10.302,0.0,11.332057,54.0005,-1.0,-1.0,-1.0,-1.0,-1.0,-1.0,-1.0,-1.0,-1.0,-1.0,-1.0,-1.0,-1.0,-1.0
409.5,185.5,743.8,826.9,84.9915,20.604,0.0,11.332101,54.553,-1.0,-1.0,-1.0,-1.0,-1.0,-1.0,-1.0,-1.0,-1.0,-1.0,-1.0,-1.0,-1.0,-1.0
399.2,185.5,742.3,825.2,84.9915,30.906,0.0,11.332145,55.981,-1.0,-1.0,-1.0,-1.0,-1.0,-1.0,-1.0,-1.0,-1.0,-1.0,-1.0,-1.0,-1.0,-1.0
388.9,185.5,740.8,823.5,84.9915,41.208,0.0,11.332189,56.4315,-1.0,-1.0,-1.0,-1.0,-1.0,-1.0,-1.0,-1.0,-1.0,-1.0,-1.0,-1.0,-1.0,-1.0
378.6,185.5,739.3,821.9,84.9915,51.51,0.0,11.332233,56.0575,-1.0,-1.0,-1.0,-1.0,-1.0,-1.0,-1.0,-1.0,-1.0,-1.0,-1.0,-1.0,-1.0,-1.0
401.8,185.5,729.4,810.9,113.322,0.0,0.0,11.332684,45.475,4.25,-1.0,-1.0,1210.0,-1.0,-1.0,-1.0,-1.0,-1.0,-1.0,-1.0,-1.0,-1.0,-1.0
391.5,185.5,727.9,809.2,113.322,10.302,0.0,11.332728,54.1875,-1.0,-1.0,-1.0,-1.0,-1.0,-1.0,-1.0,-1.0,-1.0,-1.0,-1.0,-1.0,-1.0,-1.0
381.2,185.5,726.4,807.5,113.322,20.604,0.0,11.332772,54.723,-1.0,-1.0,-1.0,-1.0,-1.0,-1.0,-1.0,-1.0,-1.0,-1.0,-1.0,-1.0,-1.0,-1.0
370.9,185.5,724.9,805.9,113.322,30.906,0.0,11.332816,56.0405,-1.0,-1.0,-1.0,-1.0,-1.0,-1.0,-1.0,-1.0,-1.0,-1.0,-1.0,-1.0,-1.0,-1.0
360.6,185.5,723.4,804.2,113.322,41.208,0.0,11.33286,56.7715,-1.0,-1.0,-1.0,-1.0,-1.0,-1.0,-1.0,-1.0,-1.0,-1.0,-1.0,-1.0,-1.0,-1.0
350.3,185.5,721.9,802.5,113.322,51.51,0.0,11.332904,56.0745,-1.0,-1.0,-1.0,-1.0,-1.0,-1.0,-1.0,-1.0,-1.0,-1.0,-1.0,-1.0,-1.0,-1.0
373.5,185.5,712.0,791.6,141.6525,0.0,0.0,11.333355,44.455,4.2,-1.0,-1.0,1200.0,-1.0,-1.0,-1.0,-1.0,-1.0,-1.0,-1.0,-1.0,-1.0,-1.0
363.2,185.5,710.5,789.9,141.6525,10.302,0.0,11.333399,55.0375,-1.0,-1.0,-1.0,-1.0,-1.0,-1.0,-1.0,-1.0,-1.0,-1.0,-1.0,-1.0,-1.0,-1.0
352.9,185.5,709.0,788.2,141.6525,20.604,0.0,11.333443,56.9245,-1.0,-1.0,-1.0,-1.0,-1.0,-1.0,-1.0,-1.0,-1.0,-1.0,-1.0,-1.0,-1.0,-1.0
342.6,185.5,707.5,786.5,141.6525,30.906,0.0,11.333487,58.3525,-1.0,-1.0,-1.0,-1.0,-1.0,-1.0,-1.0,-1.0,-1.0,-1.0,-1.0,-1.0,-1.0,-1.0
332.3,185.5,706.0,784.9,141.6525,41.208,0.0,11.333531,58.718,-1.0,-1.0,-1.0,-1.0,-1.0,-1.0,-1.0,-1.0,-1.0,-1.0,-1.0,-1.0,-1.0,-1.0
322.0,185.5,704.5,783.2,141.6525,51.51,0.0,11.333575,58.5395,-1.0,-1.0,-1.0,-1.0,-1.0,-1.0,-1.0,-1.0,-1.0,-1.0,-1.0,-1.0,-1.0,-1.0
345.1,185.5,694.6,772.2,169.983,0.0,0.0,11.331826,44.115,4.19,-1.0,-1.0,1198.0,-1.0,-1.0,-1.0,-1.0,-1.0,-1.0,-1.0,-1.0,-1.0,-1.0
334.8,185.5,693.1,770.5,169.983,10.302,0.0,11.33187,52.8785,-1.0,-1.0,-1.0,-1.0,-1.0,-1.0,-1.0,-1.0,-1.0,-1.0,-1.0,-1.0,-1.0,-1.0
324.5,185.5,691.6,768.9,169.983,20.604,0.0,11.331914,54.7825,-1.0,-1.0,-1.0,-1.0,-1.0,-1.0,-1.0,-1.0,-1.0,-1.0,-1.0,-1.0,-1.0,-1.0
314.2,185.5,690.1,767.2,169.983,30.906,0.0,11.331958,56.0575,-1.0,-1.0,-1.0,-1.0,-1.0,-1.0,-1.0,-1.0,-1.0,-1.0,-1.0,-1.0,-1.0,-1.0
303.9,185.5,688.6,765.5,169.983,41.208,0.0,11.332002,56.3635,-1.0,-1.0,-1.0,-1.0,-1.0,-1.0,-1.0,-1.0,-1.0,-1.0,-1.0,-1.0,-1.0,-1.0
293.6,185.5,687.1,763.8,169.983,51.51,0.0,11.332046,55.947,-1.0,-1.0,-1.0,-1.0,-1.0,-1.0,-1.0,-1.0,-1.0,-1.0,-1.0,-1.0,-1.0,-1.0
316.8,185.5,677.2,752.9,198.3135,0.0,0.0,11.332497,43.5455,4.03,-1.0,-1.0,1185.0,-1.0,-1.0,-1.0,-1.0,-1.0,-1.0,-1.0,-1.0,-1.0,-1.0
306.5,185.5,675.7,751.2,198.3135,10.302,0.0,11.332541,51.408,-1.0,-1.0,-1.0,-1.0,-1.0,-1.0,-1.0,-1.0,-1.0,-1.0,-1.0,-1.0,-1.0,-1.0
296.2,185.5,674.2,749.5,198.3135,20.604,0.0,11.332585,51.9095,-1.0,-1.0,-1.0,-1.0,-1.0,-1.0,-1.0,-1.0,-1.0,-1.0,-1.0,-1.0,-1.0,-1.0
285.9,185.5,672.7,747.8,198.3135,30.906,0.0,11.332629,52.4195,-1.0,-1.0,-1.0,-1.0,-1.0,-1.0,-1.0,-1.0,-1.0,-1.0,-1.0,-1.0,-1.0,-1.0
275.6,185.5,671.2,746.2,198.3135,41.208,0.0,11.332673,52.887,-1.0,-1.0,-1.0,-1.0,-1.0,-1.0,-1.0,-1.0,-1.0,-1.0,-1.0,-1.0,-1.0,-1.0
265.3,185.5,669.7,744.5,198.3135,51.51,0.0,11.332717,52.6745,-1.0,-1.0,-1.0,-1.0,-1.0,-1.0,-1.0,-1.0,-1.0,-1.0,-1.0,-1.0,-1.0,-1.0
288.5,185.5,659.8,733.5,226.644,0.0,0.0,11.333168,43.01,3.98,-1.0,-1.0,1151.0,-1.0,-1.0,-1.0,-1.0,-1.0,-1.0,-1.0,-1.0,-1.0,-1.0
278.2,185.5,658.3,731.9,226.644,10.302,0.0,11.333212,50.116,-1.0,-1.0,-1.0,-1.0,-1.0,-1.0,-1.0,-1.0,-1.0,-1.0,-1.0,-1.0,-1.0,-1.0
267.9,185.5,656.8,730.2,226.644,20.604,0.0,11.333256,50.303,-1.0,-1.0,-1.0,-1.0,-1.0,-1.0,-1.0,-1.0,-1.0,-1.0,-1.0,-1.0,-1.0,-1.0
257.6,185.5,655.3,728.5,226.644,30.906,0.0,11.3333,51.187,-1.0,-1.0,-1.0,-1.0,-1.0,-1.0,-1.0,-1.0,-1.0,-1.0,-1.0,-1.0,-1.0,-1.0
247.3,185.5,653.8,726.8,226.644,41.208,0.0,11.333344,51.7055,-1.0,-1.0,-1.0,-1.0,-1.0,-1.0,-1.0,-1.0,-1.0,-1.0,-1.0,-1.0,-1.0,-1.0
237.0,185.5,652.3,725.2,226.644,51.51,0.0,11.333388,51.306,-1.0,-1.0,-1.0,-1.0,-1.0,-1.0,-1.0,-1.0,-1.0,-1.0,-1.0,-1.0,-1.0,-1.0
231.8,185.5,625.0,694.9,283.305,0.0,0.0,11.33231,39.7715,3.8,-1.0,-1.0,1150.0,-1.0,-1.0,-1.0,-1.0,-1.0,-1.0,-1.0,-1.0,-1.0,-1.0
221.5,185.5,623.5,693.2,283.305,10.302,0.0,11.332354,46.104,-1.0,-1.0,-1.0,-1.0,-1.0,-1.0,-1.0,-1.0,-1.0,-1.0,-1.0,-1.0,-1.0,-1.0
211.2,185.5,622.0,691.5,283.305,20.604,0.0,11.332398,46.716,-1.0,-1.0,-1.0,-1.0,-1.0,-1.0,-1.0,-1.0,-1.0,-1.0,-1.0,-1.0,-1.0,-1.0
200.9,185.5,620.5,689.8,283.305,30.906,0.0,11.332442,47.192,-1.0,-1.0,-1.0,-1.0,-1.0,-1.0,-1.0,-1.0,-1.0,-1.0,-1.0,-1.0,-1.0,-1.0
190.6,185.5,619.0,688.2,283.305,41.208,0.0,11.332486,47.7445,-1.0,-1.0,-1.0,-1.0,-1.0,-1.0,-1.0,-1.0,-1.0,-1.0,-1.0,-1.0,-1.0,-1.0
180.3,185.5,617.5,686.5,283.305,51.51,0.0,11.33253,47.4725,-1.0,-1.0,-1.0,-1.0,-1.0,-1.0,-1.0,-1.0,-1.0,-1.0,-1.0,-1.0,-1.0,-1.0
273.175,190.0,754.0,939.0,47.5,11.875,142.5,1.1875,42.6,-1.0,-1.0,-1.0,-1.0,-1.0,-1.0,-1.0,-1.0,60.0,100.0,-1.0,-1.0,-1.0,-1.0
249.375,190.0,750.2,934.1,71.25,11.875,142.5,1.1875,40.6,-1.0,-1.0,-1.0,-1.0,-1.0,-1.0,-1.0,-1.0,55.0,100.0,-1.0,-1.0,-1.0,-1.0
225.625,190.0,752.5,937.1,47.5,11.875,190.0,1.1875,39.2,-1.0,-1.0,-1.0,-1.0,-1.0,-1.0,-1.0,-1.0,55.0,98.0,-1.0,-1.0,-1.0,-1.0
154.375,190.0,746.8,930.0,71.25,11.875,237.5,1.425,32.3,-1.0,-1.0,-1.0,-1.0,-1.0,-1.0,-1.0,-1.0,62.5,105.0,-1.0,-1.0,-1.0,-1.0
142.5,190.0,746.1,929.1,71.25,23.75,237.5,1.425,31.2,-1.0,-1.0,-1.0,-1.0,-1.0,-1.0,-1.0,-1.0,73.0,120.0,-1.0,-1.0,-1.0,-1.0
130.625,190.0,742.9,925.1,95.0,11.875,237.5,1.1875,30.0,-1.0,-1.0,-1.0,-1.0,-1.0,-1.0,-1.0,-1.0,72.0,120.0,-1.0,-1.0,-1.0,-1.0
118.75,190.0,742.2,924.2,71.25,23.75,237.5,1.425,28.1,-1.0,-1.0,-1.0,-1.0,-1.0,-1.0,-1.0,-1.0,76.0,127.0,-1.0,-1.0,-1.0,-1.0
106.875,190.0,741.7,923.7,95.0,35.625,237.5,1.425,28.4,-1.0,-1.0,-1.0,-1.0,-1.0,-1.0,-1.0,-1.0,76.0,140.0,-1.0,-1.0,-1.0,-1.0
324.0,250.0,836.0,631.0,0.0,23.0,116.0,0.0,27.625,3.0,-1.0,-1.0,-1.0,-1.0,-1.0,-1.0,-1.0,-1.0,-1.0,-1.0,-1.0,-1.0,-1.0
300.7,250.0,836.0,631.0,0.0,46.3,116.0,0.0,35.615,-1.0,-1.0,-1.0,-1.0,-1.0,-1.0,-1.0,-1.0,-1.0,-1.0,-1.0,-1.0,-1.0,-1.0
277.5,250.0,836.0,631.0,0.0,69.5,116.0,0.0,38.08,-1.0,-1.0,-1.0,-1.0,-1.0,-1.0,-1.0,-1.0,-1.0,-1.0,-1.0,-1.0,-1.0,-1.0
324.0,260.9,825.0,631.0,0.0,23.0,116.0,0.0,31.705,2.84,-1.0,-1.0,-1.0,-1.0,-1.0,-1.0,-1.0,-1.0,-1.0,-1.0,-1.0,-1.0,-1.0
300.7,260.9,825.0,631.0,0.0,46.3,116.0,0.0,32.215,-1.0,-1.0,-1.0,-1.0,-1.0,-1.0,-1.0,-1.0,-1.0,-1.0,-1.0,-1.0,-1.0,-1.0
277.5,260.9,825.0,631.0,0.0,69.5,116.0,0.0,35.02,-1.0,-1.0,-1.0,-1.0,-1.0,-1.0,-1.0,-1.0,-1.0,-1.0,-1.0,-1.0,-1.0,-1.0
324.0,271.7,813.0,631.0,0.0,23.0,116.0,0.0,24.395,2.89,-1.0,-1.0,-1.0,-1.0,-1.0,-1.0,-1.0,-1.0,-1.0,-1.0,-1.0,-1.0,-1.0
300.7,271.7,813.0,631.0,0.0,46.3,116.0,0.0,31.535,-1.0,-1.0,-1.0,-1.0,-1.0,-1.0,-1.0,-1.0,-1.0,-1.0,-1.0,-1.0,-1.0,-1.0
277.5,271.7,813.0,631.0,0.0,69.5,116.0,0.0,37.74,-1.0,-1.0,-1.0,-1.0,-1.0,-1.0,-1.0,-1.0,-1.0,-1.0,-1.0,-1.0,-1.0,-1.0
324.0,293.5,791.0,631.0,0.0,23.0,116.0,0.0,25.925,2.49,-1.0,-1.0,-1.0,-1.0,-1.0,-1.0,-1.0,-1.0,-1.0,-1.0,-1.0,-1.0,-1.0
300.7,293.5,791.0,631.0,0.0,46.3,116.0,0.0,27.88,-1.0,-1.0,-1.0,-1.0,-1.0,-1.0,-1.0,-1.0,-1.0,-1.0,-1.0,-1.0,-1.0,-1.0
277.5,293.5,791.0,631.0,0.0,69.5,116.0,0.0,29.75,-1.0,-1.0,-1.0,-1.0,-1.0,-1.0,-1.0,-1.0,-1.0,-1.0,-1.0,-1.0,-1.0,-1.0
441.75,200.0,737.0,937.5,23.25,0.0,0.0,3.72,34.0,3.24,4.7,-1.0,-1.0,-1.0,-1.0,-1.0,-1.0,-1.0,-1.0,-1.0,-1.0,-1.0,-1.0
418.5,200.0,737.0,937.5,46.5,0.0,0.0,3.72,34.85,3.38,4.71,-1.0,-1.0,-1.0,-1.0,-1.0,-1.0,-1.0,-1.0,-1.0,-1.0,-1.0,-1.0
395.25,200.0,737.0,937.5,69.75,0.0,0.0,3.72,35.7,3.5,4.72,-1.0,-1.0,-1.0,-1.0,-1.0,-1.0,-1.0,-1.0,-1.0,-1.0,-1.0,-1.0
372.0,200.0,737.0,937.5,93.0,0.0,0.0,3.72,35.955,3.6,4.72,-1.0,-1.0,-1.0,-1.0,-1.0,-1.0,-1.0,-1.0,-1.0,-1.0,-1.0,-1.0
348.75,200.0,737.0,937.5,116.25,0.0,0.0,3.72,36.21,3.63,4.8,-1.0,-1.0,-1.0,-1.0,-1.0,-1.0,-1.0,-1.0,-1.0,-1.0,-1.0,-1.0
325.5,200.0,737.0,937.5,139.5,0.0,0.0,3.72,33.15,3.6,4.72,-1.0,-1.0,-1.0,-1.0,-1.0,-1.0,-1.0,-1.0,-1.0,-1.0,-1.0,-1.0
302.25,200.0,737.0,937.5,162.75,0.0,0.0,3.72,32.3,3.51,4.7,-1.0,-1.0,-1.0,-1.0,-1.0,-1.0,-1.0,-1.0,-1.0,-1.0,-1.0,-1.0
441.75,200.0,737.0,937.5,0.0,23.25,0.0,3.72,35.02,3.53,4.95,-1.0,-1.0,-1.0,-1.0,-1.0,-1.0,-1.0,-1.0,-1.0,-1.0,-1.0,-1.0
418.5,200.0,737.0,937.5,0.0,46.5,0.0,3.72,38.25,3.75,5.0,-1.0,-1.0,-1.0,-1.0,-1.0,-1.0,-1.0,-1.0,-1.0,-1.0,-1.0,-1.0
395.25,200.0,737.0,937.5,0.0,69.75,0.0,3.72,36.125,3.74,4.7,-1.0,-1.0,-1.0,-1.0,-1.0,-1.0,-1.0,-1.0,-1.0,-1.0,-1.0,-1.0
372.0,200.0,737.0,937.5,0.0,93.0,0.0,3.72,35.105,3.52,4.65,-1.0,-1.0,-1.0,-1.0,-1.0,-1.0,-1.0,-1.0,-1.0,-1.0,-1.0,-1.0
348.75,200.0,737.0,937.5,0.0,116.25,0.0,3.72,33.83,3.5,4.5,-1.0,-1.0,-1.0,-1.0,-1.0,-1.0,-1.0,-1.0,-1.0,-1.0,-1.0,-1.0
348.75,200.0,737.0,937.5,93.0,23.85,0.0,3.72,31.875,3.51,4.77,-1.0,-1.0,-1.0,-1.0,-1.0,-1.0,-1.0,-1.0,-1.0,-1.0,-1.0,-1.0
348.75,200.0,737.0,937.5,69.75,47.7,0.0,3.72,39.1,3.97,4.9,-1.0,-1.0,-1.0,-1.0,-1.0,-1.0,-1.0,-1.0,-1.0,-1.0,-1.0,-1.0
348.75,200.0,737.0,937.5,46.5,69.75,0.0,3.72,38.25,3.7,4.78,-1.0,-1.0,-1.0,-1.0,-1.0,-1.0,-1.0,-1.0,-1.0,-1.0,-1.0,-1.0
348.75,200.0,737.0,937.5,23.25,93.0,0.0,3.72,37.91,3.63,4.78,-1.0,-1.0,-1.0,-1.0,-1.0,-1.0,-1.0,-1.0,-1.0,-1.0,-1.0,-1.0
348.75,200.0,737.0,937.5,0.0,116.25,0.0,3.72,36.125,3.58,4.76,-1.0,-1.0,-1.0,-1.0,-1.0,-1.0,-1.0,-1.0,-1.0,-1.0,-1.0,-1.0
257.0,216.8,754.0,800.0,256.0,0.0,0.0,4.1,15.572,-1.0,-1.0,-1.0,-1.0,-1.0,-1.0,-1.0,-1.0,-1.0,-1.0,-1.0,-1.0,-1.0,-1.0
257.0,216.8,754.0,800.0,128.0,0.0,128.0,4.1,29.546,-1.0,-1.0,-1.0,-1.0,-1.0,-1.0,-1.0,-1.0,-1.0,-1.0,-1.0,-1.0,-1.0,-1.0
257.0,216.8,754.0,800.0,102.0,52.0,102.0,4.1,35.309,-1.0,-1.0,-1.0,-1.0,-1.0,-1.0,-1.0,-1.0,-1.0,-1.0,-1.0,-1.0,-1.0,-1.0
129.0,216.8,754.0,800.0,384.0,0.0,0.0,4.1,9.231,-1.0,-1.0,-1.0,-1.0,-1.0,-1.0,-1.0,-1.0,-1.0,-1.0,-1.0,-1.0,-1.0,-1.0
128.0,216.8,754.0,800.0,192.0,0.0,192.0,4.1,23.341,-1.0,-1.0,-1.0,-1.0,-1.0,-1.0,-1.0,-1.0,-1.0,-1.0,-1.0,-1.0,-1.0,-1.0
128.0,216.8,754.0,800.0,154.0,76.0,154.0,4.1,26.2905,-1.0,-1.0,-1.0,-1.0,-1.0,-1.0,-1.0,-1.0,-1.0,-1.0,-1.0,-1.0,-1.0,-1.0
260.0,206.7,849.4,785.0,260.0,0.0,0.0,5.72,15.334,-1.0,-1.0,-1.0,-1.0,-1.0,-1.0,-1.0,-1.0,-1.0,-1.0,-1.0,-1.0,-1.0,-1.0
260.0,206.7,849.4,785.0,130.0,0.0,130.0,5.43,28.4835,-1.0,-1.0,-1.0,-1.0,-1.0,-1.0,-1.0,-1.0,-1.0,-1.0,-1.0,-1.0,-1.0,-1.0
260.0,206.7,849.4,785.0,104.0,52.0,104.0,6.76,34.2635,-1.0,-1.0,-1.0,-1.0,-1.0,-1.0,-1.0,-1.0,-1.0,-1.0,-1.0,-1.0,-1.0,-1.0
130.0,206.7,849.4,785.0,390.0,0.0,0.0,5.94,6.0945,-1.0,-1.0,-1.0,-1.0,-1.0,-1.0,-1.0,-1.0,-1.0,-1.0,-1.0,-1.0,-1.0,-1.0
130.0,206.7,849.4,785.0,195.0,0.0,195.0,4.68,16.711,-1.0,-1.0,-1.0,-1.0,-1.0,-1.0,-1.0,-1.0,-1.0,-1.0,-1.0,-1.0,-1.0,-1.0
130.0,206.7,849.4,785.0,156.0,78.0,156.0,6.8,30.209,-1.0,-1.0,-1.0,-1.0,-1.0,-1.0,-1.0,-1.0,-1.0,-1.0,-1.0,-1.0,-1.0,-1.0
260.0,214.9,832.0,785.0,260.0,0.0,0.0,4.78,17.85,-1.0,-1.0,-1.0,-1.0,-1.0,-1.0,-1.0,-1.0,-1.0,-1.0,-1.0,-1.0,-1.0,-1.0
260.0,214.9,832.0,785.0,130.0,0.0,130.0,5.67,32.623,-1.0,-1.0,-1.0,-1.0,-1.0,-1.0,-1.0,-1.0,-1.0,-1.0,-1.0,-1.0,-1.0,-1.0
260.0,214.9,832.0,785.0,104.0,52.0,104.0,6.86,42.024,-1.0,-1.0,-1.0,-1.0,-1.0,-1.0,-1.0,-1.0,-1.0,-1.0,-1.0,-1.0,-1.0,-1.0
130.0,214.9,832.0,785.0,390.0,0.0,0.0,7.4,11.594,-1.0,-1.0,-1.0,-1.0,-1.0,-1.0,-1.0,-1.0,-1.0,-1.0,-1.0,-1.0,-1.0,-1.0
130.0,214.9,832.0,785.0,195.0,0.0,195.0,7.28,26.214,-1.0,-1.0,-1.0,-1.0,-1.0,-1.0,-1.0,-1.0,-1.0,-1.0,-1.0,-1.0,-1.0,-1.0
130.0,214.9,832.0,785.0,156.0,78.0,156.0,7.57,36.3375,-1.0,-1.0,-1.0,-1.0,-1.0,-1.0,-1.0,-1.0,-1.0,-1.0,-1.0,-1.0,-1.0,-1.0
113.7,214.9,832.0,785.0,341.25,0.0,0.0,4.01,11.8065,-1.0,-1.0,-1.0,-1.0,-1.0,-1.0,-1.0,-1.0,-1.0,-1.0,-1.0,-1.0,-1.0,-1.0
113.7,214.9,832.0,785.0,170.63,0.0,170.6,1.37,15.5975,-1.0,-1.0,-1.0,-1.0,-1.0,-1.0,-1.0,-1.0,-1.0,-1.0,-1.0,-1.0,-1.0,-1.0
113.7,214.9,832.0,785.0,136.5,68.3,136.5,3.19,22.2955,-1.0,-1.0,-1.0,-1.0,-1.0,-1.0,-1.0,-1.0,-1.0,-1.0,-1.0,-1.0,-1.0,-1.0
101.0,214.9,832.0,785.0,303.0,0.0,0.0,3.2,8.1855,-1.0,-1.0,-1.0,-1.0,-1.0,-1.0,-1.0,-1.0,-1.0,-1.0,-1.0,-1.0,-1.0,-1.0
101.0,214.9,832.0,785.0,151.5,0.0,151.5,1.21,10.2595,-1.0,-1.0,-1.0,-1.0,-1.0,-1.0,-1.0,-1.0,-1.0,-1.0,-1.0,-1.0,-1.0,-1.0
101.0,214.9,832.0,785.0,121.2,60.6,121.2,3.63,16.031,-1.0,-1.0,-1.0,-1.0,-1.0,-1.0,-1.0,-1.0,-1.0,-1.0,-1.0,-1.0,-1.0,-1.0
301.15,155.33,1268.0,634.0,0.0,15.85,0.0,0.0,27.455,3.42,-1.0,-1.0,-1.0,-1.0,-1.0,-1.0,-1.0,-1.0,-1.0,-1.0,-1.0,-1.0,-1.0
285.3,152.16,1268.0,634.0,0.0,31.7,0.0,0.0,28.475,3.5,-1.0,-1.0,-1.0,-1.0,-1.0,-1.0,-1.0,-1.0,-1.0,-1.0,-1.0,-1.0,-1.0
269.45,148.99,1268.0,634.0,0.0,47.55,0.0,0.0,26.35,3.3,-1.0,-1.0,-1.0,-1.0,-1.0,-1.0,-1.0,-1.0,-1.0,-1.0,-1.0,-1.0,-1.0
301.15,158.5,1268.0,634.0,15.85,0.0,0.0,0.0,25.33,3.31,-1.0,-1.0,-1.0,-1.0,-1.0,-1.0,-1.0,-1.0,-1.0,-1.0,-1.0,-1.0,-1.0
285.3,155.33,1268.0,634.0,31.7,0.0,0.0,0.0,25.84,3.49,-1.0,-1.0,-1.0,-1.0,-1.0,-1.0,-1.0,-1.0,-1.0,-1.0,-1.0,-1.0,-1.0
269.45,152.16,1268.0,634.0,47.55,0.0,0.0,0.0,25.5,3.23,-1.0,-1.0,-1.0,-1.0,-1.0,-1.0,-1.0,-1.0,-1.0,-1.0,-1.0,-1.0,-1.0
301.15,158.5,1268.0,634.0,7.93,7.93,0.0,0.0,27.2,3.43,-1.0,-1.0,-1.0,-1.0,-1.0,-1.0,-1.0,-1.0,-1.0,-1.0,-1.0,-1.0,-1.0
285.3,152.16,1268.0,634.0,15.85,15.85,0.0,0.0,27.625,3.6,-1.0,-1.0,-1.0,-1.0,-1.0,-1.0,-1.0,-1.0,-1.0,-1.0,-1.0,-1.0,-1.0
269.45,148.99,1268.0,634.0,23.78,23.78,0.0,0.0,28.9,3.75,-1.0,-1.0,-1.0,-1.0,-1.0,-1.0,-1.0,-1.0,-1.0,-1.0,-1.0,-1.0,-1.0
360.0,180.0,868.0,941.0,40.0,0.0,0.0,0.0,23.8,2.4,-1.0,25.0,3600.0,2100.0,-1.0,-1.0,-1.0,-1.0,-1.0,-1.0,-1.0,-1.0,-1.0
320.0,180.0,865.0,937.0,80.0,0.0,0.0,0.0,22.1,2.25,-1.0,24.0,3950.0,2000.0,-1.0,-1.0,-1.0,-1.0,-1.0,-1.0,-1.0,-1.0,-1.0
280.0,180.0,852.0,933.0,120.0,0.0,0.0,0.0,17.85,2.0,-1.0,23.4,4300.0,2470.0,-1.0,-1.0,-1.0,-1.0,-1.0,-1.0,-1.0,-1.0,-1.0
380.0,180.0,869.0,941.0,0.0,20.0,0.0,0.0,25.5,2.6,-1.0,28.8,1970.0,1150.0,-1.0,-1.0,-1.0,-1.0,-1.0,-1.0,-1.0,-1.0,-1.0
360.0,180.0,865.0,937.0,0.0,40.0,0.0,0.0,34.0,3.17,-1.0,30.0,1500.0,1000.0,-1.0,-1.0,-1.0,-1.0,-1.0,-1.0,-1.0,-1.0,-1.0
340.0,180.0,863.0,935.0,40.0,20.0,0.0,0.0,23.8,2.47,-1.0,28.3,2400.0,1500.0,-1.0,-1.0,-1.0,-1.0,-1.0,-1.0,-1.0,-1.0,-1.0
280.0,180.0,861.0,932.0,80.0,20.0,0.0,0.0,26.435,2.36,-1.0,27.0,2700.0,1400.0,-1.0,-1.0,-1.0,-1.0,-1.0,-1.0,-1.0,-1.0,-1.0
260.0,180.0,858.0,930.0,120.0,20.0,0.0,0.0,22.1,2.3,-1.0,26.4,3350.0,1600.0,-1.0,-1.0,-1.0,-1.0,-1.0,-1.0,-1.0,-1.0,-1.0
340.0,156.0,1799.0,1346.0,60.0,0.0,0.0,2.4,39.36,-1.0,-1.0,39.0,-1.0,-1.0,-1.0,-1.0,-1.0,-1.0,-1.0,-1.0,-1.0,-1.0,-1.0
300.0,156.0,1779.0,1300.0,100.0,0.0,0.0,2.4,36.45,-1.0,-1.0,37.0,-1.0,-1.0,-1.0,-1.0,-1.0,-1.0,-1.0,-1.0,-1.0,-1.0,-1.0
260.0,156.0,1763.0,1255.0,140.0,0.0,0.0,2.0,31.6,-1.0,-1.0,36.0,-1.0,-1.0,-1.0,-1.0,-1.0,-1.0,-1.0,-1.0,-1.0,-1.0,-1.0
240.0,156.0,1816.0,1386.0,0.0,0.0,160.0,1.6,39.15,-1.0,-1.0,38.0,-1.0,-1.0,-1.0,-1.0,-1.0,-1.0,-1.0,-1.0,-1.0,-1.0,-1.0
200.0,156.0,1812.0,1379.0,0.0,0.0,200.0,2.0,36.0,-1.0,-1.0,38.0,-1.0,-1.0,-1.0,-1.0,-1.0,-1.0,-1.0,-1.0,-1.0,-1.0,-1.0
160.0,156.0,1809.0,1372.0,0.0,0.0,240.0,2.0,31.59,-1.0,-1.0,38.0,-1.0,-1.0,-1.0,-1.0,-1.0,-1.0,-1.0,-1.0,-1.0,-1.0,-1.0
513.0,183.6,817.56,828.36,0.0,27.0,0.0,5.4,48.7305,-1.0,-1.0,-1.0,-1.0,-1.0,-1.0,-1.0,-1.0,-1.0,-1.0,-1.0,-1.0,-1.0,-1.0
486.0,183.6,817.56,828.36,0.0,54.0,0.0,4.86,55.913,4.78,-1.0,-1.0,-1.0,-1.0,-1.0,-1.0,-1.0,-1.0,-1.0,-1.0,-1.0,-1.0,-1.0
459.0,183.6,817.56,828.36,0.0,81.0,0.0,4.32,44.574,-1.0,-1.0,-1.0,-1.0,-1.0,-1.0,-1.0,-1.0,-1.0,-1.0,-1.0,-1.0,-1.0,-1.0
324.0,162.0,1027.0,750.0,81.0,0.0,0.0,0.0,44.6,3.5,-1.0,26.3,-1.0,-1.0,-1.0,-1.0,-1.0,-1.0,-1.0,-1.0,-1.0,-1.0,-1.0
291.0,155.0,1044.0,762.0,97.0,0.0,0.0,0.0,41.2,3.2,-1.0,25.5,-1.0,-1.0,-1.0,-1.0,-1.0,-1.0,-1.0,-1.0,-1.0,-1.0,-1.0
368.0,155.0,1057.0,772.0,0.0,19.0,0.0,0.0,63.9,4.3,-1.0,30.2,-1.0,-1.0,-1.0,-1.0,-1.0,-1.0,-1.0,-1.0,-1.0,-1.0,-1.0
194.0,155.0,1041.0,760.0,97.0,0.0,97.0,0.0,42.9,3.8,-1.0,26.8,-1.0,-1.0,-1.0,-1.0,-1.0,-1.0,-1.0,-1.0,-1.0,-1.0,-1.0
155.0,155.0,1037.0,757.0,116.0,0.0,116.0,0.0,36.3,3.3,-1.0,22.9,-1.0,-1.0,-1.0,-1.0,-1.0,-1.0,-1.0,-1.0,-1.0,-1.0,-1.0
194.0,155.0,1054.0,769.0,0.0,0.0,194.0,0.0,48.9,4.1,-1.0,24.2,-1.0,-1.0,-1.0,-1.0,-1.0,-1.0,-1.0,-1.0,-1.0,-1.0,-1.0
116.0,155.0,1048.0,765.0,0.0,19.0,252.0,0.0,40.4,3.7,-1.0,21.7,-1.0,-1.0,-1.0,-1.0,-1.0,-1.0,-1.0,-1.0,-1.0,-1.0,-1.0
342.0,155.0,1078.0,667.0,114.0,0.0,0.0,0.0,50.4,4.0,-1.0,27.1,-1.0,-1.0,-1.0,-1.0,-1.0,-1.0,-1.0,-1.0,-1.0,-1.0,-1.0
433.0,155.0,1094.0,677.0,0.0,23.0,0.0,0.0,72.8,4.4,-1.0,33.4,-1.0,-1.0,-1.0,-1.0,-1.0,-1.0,-1.0,-1.0,-1.0,-1.0,-1.0
228.0,155.0,1073.0,664.0,114.0,0.0,114.0,0.0,53.5,4.1,-1.0,31.0,-1.0,-1.0,-1.0,-1.0,-1.0,-1.0,-1.0,-1.0,-1.0,-1.0,-1.0
182.0,155.0,1069.0,661.0,137.0,0.0,137.0,0.0,45.8,4.0,-1.0,24.1,-1.0,-1.0,-1.0,-1.0,-1.0,-1.0,-1.0,-1.0,-1.0,-1.0,-1.0
228.0,155.0,1090.0,674.0,0.0,0.0,228.0,0.0,53.4,4.7,-1.0,25.8,-1.0,-1.0,-1.0,-1.0,-1.0,-1.0,-1.0,-1.0,-1.0,-1.0,-1.0
137.0,155.0,1083.0,670.0,0.0,13.0,296.0,0.0,55.7,4.2,-1.0,21.7,-1.0,-1.0,-1.0,-1.0,-1.0,-1.0,-1.0,-1.0,-1.0,-1.0,-1.0
388.0,155.0,1016.0,628.0,138.0,28.0,0.0,0.0,73.2,5.3,-1.0,30.2,-1.0,-1.0,-1.0,-1.0,-1.0,-1.0,-1.0,-1.0,-1.0,-1.0,-1.0
526.0,155.0,1041.0,644.0,0.0,28.0,0.0,0.0,83.6,5.1,-1.0,35.9,-1.0,-1.0,-1.0,-1.0,-1.0,-1.0,-1.0,-1.0,-1.0,-1.0,-1.0
277.0,155.0,1016.0,628.0,111.0,28.0,138.0,0.0,73.7,4.8,-1.0,34.6,-1.0,-1.0,-1.0,-1.0,-1.0,-1.0,-1.0,-1.0,-1.0,-1.0,-1.0
221.0,155.0,1009.0,624.0,138.0,28.0,166.0,0.0,57.4,5.3,-1.0,24.6,-1.0,-1.0,-1.0,-1.0,-1.0,-1.0,-1.0,-1.0,-1.0,-1.0,-1.0
277.0,155.0,1031.0,638.0,0.0,28.0,249.0,0.0,76.5,4.9,-1.0,30.8,-1.0,-1.0,-1.0,-1.0,-1.0,-1.0,-1.0,-1.0,-1.0,-1.0,-1.0
137.0,155.0,1083.0,670.0,0.0,28.0,296.0,0.0,72.5,4.9,-1.0,30.7,-1.0,-1.0,-1.0,-1.0,-1.0,-1.0,-1.0,-1.0,-1.0,-1.0,-1.0
285.0,171.0,1130.94,679.32,76.0,19.0,0.0,0.0,42.5,2.84,4.2,-1.0,-1.0,-1.0,-1.0,-1.0,-1.0,-1.0,-1.0,-1.0,-1.0,-1.0,-1.0
247.0,171.0,1130.94,679.32,114.0,19.0,0.0,0.0,40.8,2.78,4.18,-1.0,-1.0,-1.0,-1.0,-1.0,-1.0,-1.0,-1.0,-1.0,-1.0,-1.0,-1.0
19.0,171.0,1130.94,679.32,152.0,19.0,0.0,0.0,37.4,2.75,4.17,-1.0,-1.0,-1.0,-1.0,-1.0,-1.0,-1.0,-1.0,-1.0,-1.0,-1.0,-1.0
275.5,171.0,1130.94,679.32,76.0,28.5,0.0,0.0,49.3,3.15,4.8,-1.0,-1.0,-1.0,-1.0,-1.0,-1.0,-1.0,-1.0,-1.0,-1.0,-1.0,-1.0
237.5,171.0,1130.94,679.32,114.0,28.5,0.0,0.0,52.7,3.24,4.95,-1.0,-1.0,-1.0,-1.0,-1.0,-1.0,-1.0,-1.0,-1.0,-1.0,-1.0,-1.0
199.5,171.0,1130.94,679.32,152.0,28.5,0.0,0.0,48.45,3.2,4.8,-1.0,-1.0,-1.0,-1.0,-1.0,-1.0,-1.0,-1.0,-1.0,-1.0,-1.0,-1.0
266.0,171.0,1130.94,679.32,76.0,38.0,0.0,0.0,45.05,3.15,4.5,-1.0,-1.0,-1.0,-1.0,-1.0,-1.0,-1.0,-1.0,-1.0,-1.0,-1.0,-1.0
228.0,171.0,1130.94,679.32,114.0,38.0,0.0,0.0,43.35,3.1,4.4,-1.0,-1.0,-1.0,-1.0,-1.0,-1.0,-1.0,-1.0,-1.0,-1.0,-1.0,-1.0
190.0,171.0,1130.94,679.32,152.0,38.0,0.0,0.0,42.925,3.02,4.2,-1.0,-1.0,-1.0,-1.0,-1.0,-1.0,-1.0,-1.0,-1.0,-1.0,-1.0,-1.0
322.0,200.48,1228.0,611.0,36.0,0.0,0.0,0.0,35.275,-1.0,-1.0,-1.0,-1.0,-1.0,-1.0,-1.0,-1.0,-1.0,-1.0,-1.0,-1.0,-1.0,-1.0
320.0,209.44,1218.0,607.0,36.0,18.0,0.0,0.0,39.27,-1.0,-1.0,-1.0,-1.0,-1.0,-1.0,-1.0,-1.0,-1.0,-1.0,-1.0,-1.0,-1.0,-1.0
284.0,198.8,1219.0,607.0,71.0,0.0,0.0,0.0,31.875,-1.0,-1.0,-1.0,-1.0,-1.0,-1.0,-1.0,-1.0,-1.0,-1.0,-1.0,-1.0,-1.0,-1.0
280.0,215.6,1200.0,598.0,70.0,35.0,0.0,0.0,36.55,-1.0,-1.0,-1.0,-1.0,-1.0,-1.0,-1.0,-1.0,-1.0,-1.0,-1.0,-1.0,-1.0,-1.0
247.0,197.68,1212.0,604.0,106.0,0.0,0.0,0.0,28.475,-1.0,-1.0,-1.0,-1.0,-1.0,-1.0,-1.0,-1.0,-1.0,-1.0,-1.0,-1.0,-1.0,-1.0
243.0,213.92,1192.0,594.0,104.0,35.0,0.0,0.0,31.025,-1.0,-1.0,-1.0,-1.0,-1.0,-1.0,-1.0,-1.0,-1.0,-1.0,-1.0,-1.0,-1.0,-1.0
372.0,160.0,818.0,993.0,0.0,28.0,0.0,1.4136,38.0,4.2,-1.0,-1.0,-1.0,-1.0,-1.0,-1.0,-1.0,-1.0,-1.0,-1.0,-1.0,-1.0,-1.0
350.0,190.0,876.0,830.0,150.0,0.0,0.0,9.1,25.925,2.0,-1.0,16.0,1250.0,-1.0,-1.0,-1.0,-1.0,-1.0,-1.0,-1.0,-1.0,-1.0,-1.0
300.0,200.0,860.0,845.0,200.0,0.0,0.0,9.0,22.1,1.7,-1.0,13.0,1240.0,-1.0,-1.0,-1.0,-1.0,-1.0,-1.0,-1.0,-1.0,-1.0,-1.0
250.0,210.0,856.0,856.0,250.0,0.0,0.0,8.6,18.7,1.3,-1.0,8.5,1200.0,-1.0,-1.0,-1.0,-1.0,-1.0,-1.0,-1.0,-1.0,-1.0,-1.0
409.5,159.6,869.0,869.0,0.0,10.5,0.0,2.016,61.71,-1.0,-1.0,-1.0,3200.0,2300.0,1980.0,-1.0,-1.0,-1.0,-1.0,-1.0,-1.0,-1.0,-1.0
399.0,159.6,868.0,868.0,0.0,21.0,0.0,2.142,66.3,-1.0,-1.0,-1.0,2200.0,1000.0,800.0,-1.0,-1.0,-1.0,-1.0,-1.0,-1.0,-1.0,-1.0
388.5,159.6,865.0,865.0,0.0,31.5,0.0,2.268,66.47,-1.0,-1.0,-1.0,1500.0,730.0,728.0,-1.0,-1.0,-1.0,-1.0,-1.0,-1.0,-1.0,-1.0
378.0,159.6,869.0,869.0,0.0,42.0,0.0,2.352,68.0,-1.0,-1.0,-1.0,1250.0,720.0,450.0,-1.0,-1.0,-1.0,-1.0,-1.0,-1.0,-1.0,-1.0
357.0,159.6,865.0,865.0,63.0,0.0,0.0,1.638,52.36,-1.0,-1.0,-1.0,4230.0,2350.0,1400.0,-1.0,-1.0,-1.0,-1.0,-1.0,-1.0,-1.0,-1.0
294.0,159.6,855.0,855.0,126.0,0.0,0.0,1.26,44.2,-1.0,-1.0,-1.0,4400.0,1400.0,1000.0,-1.0,-1.0,-1.0,-1.0,-1.0,-1.0,-1.0,-1.0
346.5,159.6,864.0,864.0,63.0,10.5,0.0,1.68,53.125,-1.0,-1.0,-1.0,3880.0,1230.0,1000.0,-1.0,-1.0,-1.0,-1.0,-1.0,-1.0,-1.0,-1.0
336.0,159.6,861.0,861.0,63.0,21.0,0.0,1.764,60.775,-1.0,-1.0,-1.0,2480.0,800.0,795.0,-1.0,-1.0,-1.0,-1.0,-1.0,-1.0,-1.0,-1.0
325.5,159.6,860.0,860.0,63.0,31.5,0.0,1.89,60.35,-1.0,-1.0,-1.0,1700.0,560.0,560.0,-1.0,-1.0,-1.0,-1.0,-1.0,-1.0,-1.0,-1.0
283.5,159.6,853.0,853.0,126.0,10.5,0.0,1.344,49.3,-1.0,-1.0,-1.0,3700.0,1100.0,780.0,-1.0,-1.0,-1.0,-1.0,-1.0,-1.0,-1.0,-1.0
273.0,159.6,851.0,851.0,126.0,21.0,0.0,1.386,50.745,-1.0,-1.0,-1.0,3650.0,1000.0,650.0,-1.0,-1.0,-1.0,-1.0,-1.0,-1.0,-1.0,-1.0
262.5,159.6,849.0,849.0,126.0,31.5,0.0,1.428,47.175,-1.0,-1.0,-1.0,3700.0,1010.0,650.0,-1.0,-1.0,-1.0,-1.0,-1.0,-1.0,-1.0,-1.0
244.0,142.5,1317.0,701.0,131.0,0.0,0.0,1.5,41.225,6.2,4.6,-1.0,-1.0,-1.0,-1.0,-1.0,-1.0,-1.0,-1.0,-1.0,-1.0,-1.0,-1.0
244.0,142.5,1325.0,705.0,75.0,0.0,56.0,1.5,43.86,6.3,4.9,-1.0,-1.0,-1.0,-1.0,-1.0,-1.0,-1.0,-1.0,-1.0,-1.0,-1.0,-1.0
206.0,142.5,1308.0,697.0,169.0,0.0,0.0,1.5,51.935,6.5,5.3,-1.0,-1.0,-1.0,-1.0,-1.0,-1.0,-1.0,-1.0,-1.0,-1.0,-1.0,-1.0
206.0,142.5,1317.0,700.0,113.0,0.0,56.0,1.5,53.04,6.9,5.5,-1.0,-1.0,-1.0,-1.0,-1.0,-1.0,-1.0,-1.0,-1.0,-1.0,-1.0,-1.0
340.0,188.0,800.0,825.0,0.0,0.0,135.0,6.1275,36.55,-1.0,-1.0,-1.0,-1.0,-1.0,-1.0,-1.0,-1.0,-1.0,-1.0,-1.0,-1.0,-1.0,-1.0
375.0,189.0,800.0,862.0,0.0,0.0,100.0,8.265,46.66,-1.0,-1.0,-1.0,-1.0,-1.0,-1.0,-1.0,-1.0,-1.0,-1.0,-1.0,-1.0,-1.0,-1.0
430.0,195.0,795.0,971.0,0.0,20.0,0.0,4.68,56.95,-1.0,-1.0,-1.0,-1.0,-1.0,-1.0,-1.0,-1.0,-1.0,-1.0,-1.0,-1.0,-1.0,-1.0
430.0,205.0,651.0,1047.0,0.0,20.0,0.0,7.065,62.22,-1.0,-1.0,-1.0,-1.0,-1.0,-1.0,-1.0,-1.0,-1.0,-1.0,-1.0,-1.0,-1.0,-1.0
323.1,158.0,1110.39,796.0,0.0,35.9,0.0,0.0,23.375,3.1,3.7,26.5,-1.0,-1.0,-1.0,-1.0,-1.0,-1.0,-1.0,-1.0,-1.0,-1.0,-1.0
305.15,158.0,1110.39,796.0,0.0,53.85,0.0,0.0,27.625,3.4,4.0,28.9,-1.0,-1.0,-1.0,-1.0,-1.0,-1.0,-1.0,-1.0,-1.0,-1.0,-1.0
287.2,158.0,1110.39,796.0,0.0,71.8,0.0,0.0,25.33,3.2,3.8,27.0,-1.0,-1.0,-1.0,-1.0,-1.0,-1.0,-1.0,-1.0,-1.0,-1.0,-1.0
675.0,225.0,570.0,688.0,75.0,0.0,0.0,8.25,45.475,4.0,-1.0,-1.0,2662.0,1449.0,-1.0,-1.0,-1.0,-1.0,-1.0,-1.0,-1.0,-1.0,-1.0
600.0,225.0,570.0,688.0,150.0,0.0,0.0,8.25,45.05,3.9,-1.0,-1.0,1450.0,972.0,-1.0,-1.0,-1.0,-1.0,-1.0,-1.0,-1.0,-1.0,-1.0
712.5,225.0,570.0,688.0,0.0,37.5,0.0,11.25,48.45,4.3,-1.0,-1.0,1064.0,739.0,-1.0,-1.0,-1.0,-1.0,-1.0,-1.0,-1.0,-1.0,-1.0
675.0,225.0,570.0,688.0,0.0,75.0,0.0,11.25,50.15,4.5,-1.0,-1.0,842.0,507.0,-1.0,-1.0,-1.0,-1.0,-1.0,-1.0,-1.0,-1.0,-1.0
600.0,225.0,570.0,688.0,112.5,37.5,0.0,9.75,49.64,4.4,-1.0,-1.0,926.0,634.0,-1.0,-1.0,-1.0,-1.0,-1.0,-1.0,-1.0,-1.0,-1.0
525.0,225.0,570.0,688.0,187.5,37.5,0.0,9.75,48.195,4.3,-1.0,-1.0,855.0,570.0,-1.0,-1.0,-1.0,-1.0,-1.0,-1.0,-1.0,-1.0,-1.0
406.0,189.0,784.4,987.1,0.0,22.0,22.0,1.57,40.2,3.74,4.88,34.78,450.0,-1.0,-1.0,-1.0,-1.0,-1.0,-1.0,-1.0,-1.0,-1.0,-1.0
406.0,189.0,655.7,987.1,0.0,22.0,22.0,1.57,32.5,3.03,3.75,30.13,790.0,-1.0,-1.0,-1.0,-1.0,-1.0,-1.0,-1.0,-1.0,-1.0,-1.0
360.0,189.0,780.2,982.4,0.0,45.0,45.0,1.8,42.3,4.01,5.09,37.4,160.0,-1.0,-1.0,-1.0,-1.0,-1.0,-1.0,-1.0,-1.0,-1.0,-1.0
360.0,189.0,652.7,982.4,0.0,45.0,45.0,1.8,34.8,3.27,3.91,32.28,500.0,-1.0,-1.0,-1.0,-1.0,-1.0,-1.0,-1.0,-1.0,-1.0,-1.0
315.0,189.0,779.2,981.2,0.0,45.0,90.0,1.8,44.4,4.19,5.48,38.27,100.0,-1.0,-1.0,-1.0,-1.0,-1.0,-1.0,-1.0,-1.0,-1.0,-1.0
315.0,189.0,651.7,981.2,0.0,45.0,90.0,1.8,36.0,3.75,4.25,33.2,397.0,-1.0,-1.0,-1.0,-1.0,-1.0,-1.0,-1.0,-1.0,-1.0,-1.0
270.0,189.0,778.0,979.4,0.0,45.0,135.0,1.8,40.0,3.63,5.0,25.36,99.0,-1.0,-1.0,-1.0,-1.0,-1.0,-1.0,-1.0,-1.0,-1.0,-1.0
270.0,189.0,650.7,979.4,0.0,45.0,135.0,1.8,33.4,2.98,3.8,30.84,300.0,-1.0,-1.0,-1.0,-1.0,-1.0,-1.0,-1.0,-1.0,-1.0,-1.0
225.0,189.0,776.8,977.9,0.0,45.0,180.0,2.02,35.0,3.24,4.53,32.16,99.0,-1.0,-1.0,-1.0,-1.0,-1.0,-1.0,-1.0,-1.0,-1.0,-1.0
225.0,189.0,649.7,977.9,0.0,45.0,180.0,2.02,30.0,2.7,3.6,28.75,220.0,-1.0,-1.0,-1.0,-1.0,-1.0,-1.0,-1.0,-1.0,-1.0,-1.0
180.0,189.0,775.6,976.3,0.0,45.0,225.0,2.02,30.8,2.74,4.1,29.71,98.0,-1.0,-1.0,-1.0,-1.0,-1.0,-1.0,-1.0,-1.0,-1.0,-1.0
180.0,189.0,648.6,976.3,0.0,45.0,225.0,2.02,27.0,2.25,3.25,26.63,220.0,-1.0,-1.0,-1.0,-1.0,-1.0,-1.0,-1.0,-1.0,-1.0,-1.0
135.0,189.0,773.2,973.3,0.0,45.0,270.0,2.02,26.4,2.4,3.88,28.73,101.0,-1.0,-1.0,-1.0,-1.0,-1.0,-1.0,-1.0,-1.0,-1.0,-1.0
135.0,189.0,646.6,973.3,0.0,45.0,270.0,2.02,23.5,2.0,3.11,25.8,230.0,-1.0,-1.0,-1.0,-1.0,-1.0,-1.0,-1.0,-1.0,-1.0,-1.0
524.7,186.56,1235.0,523.0,0.0,0.0,58.3,4.4,60.35,-1.0,-1.0,-1.0,-1.0,-1.0,-1.0,-1.0,-1.0,-1.0,-1.0,-1.0,-1.0,-1.0,-1.0
466.4,186.56,1235.0,523.0,0.0,0.0,116.6,4.5,62.9,-1.0,-1.0,-1.0,-1.0,-1.0,-1.0,-1.0,-1.0,-1.0,-1.0,-1.0,-1.0,-1.0,-1.0
408.1,186.56,1235.0,523.0,0.0,0.0,174.9,4.35,59.075,-1.0,-1.0,-1.0,-1.0,-1.0,-1.0,-1.0,-1.0,-1.0,-1.0,-1.0,-1.0,-1.0,-1.0
524.7,186.56,1235.0,523.0,58.3,0.0,0.0,4.1,59.075,-1.0,-1.0,-1.0,-1.0,-1.0,-1.0,-1.0,-1.0,-1.0,-1.0,-1.0,-1.0,-1.0,-1.0
466.4,186.56,1235.0,523.0,58.3,0.0,58.3,4.25,65.025,-1.0,-1.0,-1.0,-1.0,-1.0,-1.0,-1.0,-1.0,-1.0,-1.0,-1.0,-1.0,-1.0,-1.0
408.1,186.56,1235.0,523.0,58.3,0.0,116.6,4.3,56.95,-1.0,-1.0,-1.0,-1.0,-1.0,-1.0,-1.0,-1.0,-1.0,-1.0,-1.0,-1.0,-1.0,-1.0
466.4,186.56,1235.0,523.0,116.6,0.0,0.0,4.0,61.2,-1.0,-1.0,-1.0,-1.0,-1.0,-1.0,-1.0,-1.0,-1.0,-1.0,-1.0,-1.0,-1.0,-1.0
466.4,205.216,1235.0,523.0,116.6,0.0,58.3,4.05,57.8,-1.0,-1.0,-1.0,-1.0,-1.0,-1.0,-1.0,-1.0,-1.0,-1.0,-1.0,-1.0,-1.0,-1.0
530.7,225.792,1235.0,523.0,174.9,0.0,0.0,4.1,58.82,-1.0,-1.0,-1.0,-1.0,-1.0,-1.0,-1.0,-1.0,-1.0,-1.0,-1.0,-1.0,-1.0,-1.0
583.0,191.232,1235.0,523.0,0.0,14.6,0.0,4.3,64.6,-1.0,-1.0,-1.0,-1.0,-1.0,-1.0,-1.0,-1.0,-1.0,-1.0,-1.0,-1.0,-1.0,-1.0
524.7,191.232,1235.0,523.0,0.0,14.6,58.3,4.45,62.475,-1.0,-1.0,-1.0,-1.0,-1.0,-1.0,-1.0,-1.0,-1.0,-1.0,-1.0,-1.0,-1.0,-1.0
466.4,191.232,1235.0,523.0,0.0,14.6,116.6,4.65,63.75,-1.0,-1.0,-1.0,-1.0,-1.0,-1.0,-1.0,-1.0,-1.0,-1.0,-1.0,-1.0,-1.0,-1.0
408.1,191.232,1235.0,523.0,0.0,14.6,174.9,4.5,62.475,-1.0,-1.0,-1.0,-1.0,-1.0,-1.0,-1.0,-1.0,-1.0,-1.0,-1.0,-1.0,-1.0,-1.0
524.7,191.232,1235.0,523.0,58.3,14.6,0.0,4.25,62.05,-1.0,-1.0,-1.0,-1.0,-1.0,-1.0,-1.0,-1.0,-1.0,-1.0,-1.0,-1.0,-1.0,-1.0
466.4,191.232,1235.0,523.0,58.3,14.6,58.3,4.28,66.3,-1.0,-1.0,-1.0,-1.0,-1.0,-1.0,-1.0,-1.0,-1.0,-1.0,-1.0,-1.0,-1.0,-1.0
408.1,191.232,1235.0,523.0,58.3,14.6,116.6,4.47,57.12,-1.0,-1.0,-1.0,-1.0,-1.0,-1.0,-1.0,-1.0,-1.0,-1.0,-1.0,-1.0,-1.0,-1.0
466.4,191.232,1235.0,523.0,116.6,14.6,0.0,4.19,61.625,-1.0,-1.0,-1.0,-1.0,-1.0,-1.0,-1.0,-1.0,-1.0,-1.0,-1.0,-1.0,-1.0,-1.0
466.4,209.888,1235.0,523.0,116.6,14.6,58.3,4.13,57.715,-1.0,-1.0,-1.0,-1.0,-1.0,-1.0,-1.0,-1.0,-1.0,-1.0,-1.0,-1.0,-1.0,-1.0
530.7,230.464,1235.0,523.0,174.9,14.6,0.0,4.3,60.35,-1.0,-1.0,-1.0,-1.0,-1.0,-1.0,-1.0,-1.0,-1.0,-1.0,-1.0,-1.0,-1.0,-1.0
583.0,195.904,1235.0,523.0,0.0,29.2,0.0,4.4,65.45,-1.0,-1.0,-1.0,-1.0,-1.0,-1.0,-1.0,-1.0,-1.0,-1.0,-1.0,-1.0,-1.0,-1.0
524.7,195.904,1235.0,523.0,0.0,29.2,58.3,4.55,62.9,-1.0,-1.0,-1.0,-1.0,-1.0,-1.0,-1.0,-1.0,-1.0,-1.0,-1.0,-1.0,-1.0,-1.0
466.4,195.904,1235.0,523.0,0.0,29.2,116.6,4.7,65.45,-1.0,-1.0,-1.0,-1.0,-1.0,-1.0,-1.0,-1.0,-1.0,-1.0,-1.0,-1.0,-1.0,-1.0
408.1,195.904,1235.0,523.0,0.0,29.2,174.9,4.65,62.9,-1.0,-1.0,-1.0,-1.0,-1.0,-1.0,-1.0,-1.0,-1.0,-1.0,-1.0,-1.0,-1.0,-1.0
524.7,195.904,1235.0,523.0,58.3,29.2,0.0,4.5,62.475,-1.0,-1.0,-1.0,-1.0,-1.0,-1.0,-1.0,-1.0,-1.0,-1.0,-1.0,-1.0,-1.0,-1.0
466.4,195.904,1235.0,523.0,58.3,29.2,58.3,4.35,67.83,-1.0,-1.0,-1.0,-1.0,-1.0,-1.0,-1.0,-1.0,-1.0,-1.0,-1.0,-1.0,-1.0,-1.0
408.1,195.904,1235.0,523.0,58.3,29.2,116.6,4.6,57.8,-1.0,-1.0,-1.0,-1.0,-1.0,-1.0,-1.0,-1.0,-1.0,-1.0,-1.0,-1.0,-1.0,-1.0
466.4,195.904,1235.0,523.0,116.6,29.2,0.0,4.2,64.6,-1.0,-1.0,-1.0,-1.0,-1.0,-1.0,-1.0,-1.0,-1.0,-1.0,-1.0,-1.0,-1.0,-1.0
466.4,214.56,1235.0,523.0,116.6,29.2,58.3,4.27,58.65,-1.0,-1.0,-1.0,-1.0,-1.0,-1.0,-1.0,-1.0,-1.0,-1.0,-1.0,-1.0,-1.0,-1.0
530.7,235.136,1235.0,523.0,174.9,29.2,0.0,4.4,61.455,-1.0,-1.0,-1.0,-1.0,-1.0,-1.0,-1.0,-1.0,-1.0,-1.0,-1.0,-1.0,-1.0,-1.0
583.0,200.544,1235.0,523.0,0.0,43.7,0.0,5.3,66.3,-1.0,-1.0,-1.0,-1.0,-1.0,-1.0,-1.0,-1.0,-1.0,-1.0,-1.0,-1.0,-1.0,-1.0
524.7,200.544,1235.0,523.0,0.0,43.7,58.3,5.44,64.005,-1.0,-1.0,-1.0,-1.0,-1.0,-1.0,-1.0,-1.0,-1.0,-1.0,-1.0,-1.0,-1.0,-1.0
466.4,200.544,1235.0,523.0,0.0,43.7,116.6,5.6,67.15,-1.0,-1.0,-1.0,-1.0,-1.0,-1.0,-1.0,-1.0,-1.0,-1.0,-1.0,-1.0,-1.0,-1.0
408.1,200.544,1235.0,523.0,0.0,43.7,174.9,5.58,64.6,-1.0,-1.0,-1.0,-1.0,-1.0,-1.0,-1.0,-1.0,-1.0,-1.0,-1.0,-1.0,-1.0,-1.0
524.7,200.544,1235.0,523.0,58.3,43.7,0.0,5.2,63.75,-1.0,-1.0,-1.0,-1.0,-1.0,-1.0,-1.0,-1.0,-1.0,-1.0,-1.0,-1.0,-1.0,-1.0
466.4,200.544,1235.0,523.0,58.3,43.7,58.3,4.97,70.55,-1.0,-1.0,-1.0,-1.0,-1.0,-1.0,-1.0,-1.0,-1.0,-1.0,-1.0,-1.0,-1.0,-1.0
408.1,200.544,1235.0,523.0,58.3,43.7,116.6,5.05,58.48,-1.0,-1.0,-1.0,-1.0,-1.0,-1.0,-1.0,-1.0,-1.0,-1.0,-1.0,-1.0,-1.0,-1.0
466.4,200.544,1235.0,523.0,116.6,43.7,0.0,5.15,65.875,-1.0,-1.0,-1.0,-1.0,-1.0,-1.0,-1.0,-1.0,-1.0,-1.0,-1.0,-1.0,-1.0,-1.0
466.4,219.2,1235.0,523.0,116.6,43.7,58.3,5.26,58.99,-1.0,-1.0,-1.0,-1.0,-1.0,-1.0,-1.0,-1.0,-1.0,-1.0,-1.0,-1.0,-1.0,-1.0
530.7,239.776,1235.0,523.0,174.9,43.7,0.0,4.7,62.475,-1.0,-1.0,-1.0,-1.0,-1.0,-1.0,-1.0,-1.0,-1.0,-1.0,-1.0,-1.0,-1.0,-1.0
583.0,205.216,1235.0,523.0,0.0,58.3,0.0,5.62,67.15,-1.0,-1.0,-1.0,-1.0,-1.0,-1.0,-1.0,-1.0,-1.0,-1.0,-1.0,-1.0,-1.0,-1.0
524.7,205.216,1235.0,523.0,0.0,58.3,58.3,5.74,64.6,-1.0,-1.0,-1.0,-1.0,-1.0,-1.0,-1.0,-1.0,-1.0,-1.0,-1.0,-1.0,-1.0,-1.0
466.4,205.216,1235.0,523.0,0.0,58.3,116.6,5.7,67.745,-1.0,-1.0,-1.0,-1.0,-1.0,-1.0,-1.0,-1.0,-1.0,-1.0,-1.0,-1.0,-1.0,-1.0
408.1,205.216,1235.0,523.0,0.0,58.3,174.9,5.67,64.43,-1.0,-1.0,-1.0,-1.0,-1.0,-1.0,-1.0,-1.0,-1.0,-1.0,-1.0,-1.0,-1.0,-1.0
524.7,205.216,1235.0,523.0,58.3,58.3,0.0,5.43,65.45,-1.0,-1.0,-1.0,-1.0,-1.0,-1.0,-1.0,-1.0,-1.0,-1.0,-1.0,-1.0,-1.0,-1.0
466.4,205.216,1235.0,523.0,58.3,58.3,58.3,5.14,71.825,-1.0,-1.0,-1.0,-1.0,-1.0,-1.0,-1.0,-1.0,-1.0,-1.0,-1.0,-1.0,-1.0,-1.0
408.1,205.216,1235.0,523.0,58.3,58.3,116.6,5.26,58.65,-1.0,-1.0,-1.0,-1.0,-1.0,-1.0,-1.0,-1.0,-1.0,-1.0,-1.0,-1.0,-1.0,-1.0
466.4,205.216,1235.0,523.0,116.6,58.3,0.0,5.4,66.3,-1.0,-1.0,-1.0,-1.0,-1.0,-1.0,-1.0,-1.0,-1.0,-1.0,-1.0,-1.0,-1.0,-1.0
466.4,223.872,1235.0,523.0,116.6,58.3,58.3,5.6,60.605,-1.0,-1.0,-1.0,-1.0,-1.0,-1.0,-1.0,-1.0,-1.0,-1.0,-1.0,-1.0,-1.0,-1.0
530.7,244.448,1235.0,523.0,174.9,58.3,0.0,5.36,64.43,-1.0,-1.0,-1.0,-1.0,-1.0,-1.0,-1.0,-1.0,-1.0,-1.0,-1.0,-1.0,-1.0,-1.0
583.0,209.888,1235.0,523.0,0.0,72.9,0.0,5.74,63.58,-1.0,-1.0,-1.0,-1.0,-1.0,-1.0,-1.0,-1.0,-1.0,-1.0,-1.0,-1.0,-1.0,-1.0
524.7,209.888,1235.0,523.0,0.0,72.9,58.3,5.89,62.475,-1.0,-1.0,-1.0,-1.0,-1.0,-1.0,-1.0,-1.0,-1.0,-1.0,-1.0,-1.0,-1.0,-1.0
466.4,209.888,1235.0,523.0,0.0,72.9,116.6,5.76,65.45,-1.0,-1.0,-1.0,-1.0,-1.0,-1.0,-1.0,-1.0,-1.0,-1.0,-1.0,-1.0,-1.0,-1.0
408.1,209.888,1235.0,523.0,0.0,72.9,174.9,5.68,59.5,-1.0,-1.0,-1.0,-1.0,-1.0,-1.0,-1.0,-1.0,-1.0,-1.0,-1.0,-1.0,-1.0,-1.0
524.7,209.888,1235.0,523.0,58.3,72.9,0.0,5.58,61.2,-1.0,-1.0,-1.0,-1.0,-1.0,-1.0,-1.0,-1.0,-1.0,-1.0,-1.0,-1.0,-1.0,-1.0
466.4,209.888,1235.0,523.0,58.3,72.9,58.3,5.39,69.275,-1.0,-1.0,-1.0,-1.0,-1.0,-1.0,-1.0,-1.0,-1.0,-1.0,-1.0,-1.0,-1.0,-1.0
408.1,209.888,1235.0,523.0,58.3,72.9,116.6,5.3,56.95,-1.0,-1.0,-1.0,-1.0,-1.0,-1.0,-1.0,-1.0,-1.0,-1.0,-1.0,-1.0,-1.0,-1.0
466.4,209.888,1235.0,523.0,116.6,72.9,0.0,5.42,62.9,-1.0,-1.0,-1.0,-1.0,-1.0,-1.0,-1.0,-1.0,-1.0,-1.0,-1.0,-1.0,-1.0,-1.0
466.4,228.544,1235.0,523.0,116.6,72.9,58.3,5.72,57.8,-1.0,-1.0,-1.0,-1.0,-1.0,-1.0,-1.0,-1.0,-1.0,-1.0,-1.0,-1.0,-1.0,-1.0
530.7,249.12,1235.0,523.0,174.9,72.9,0.0,5.21,59.5,-1.0,-1.0,-1.0,-1.0,-1.0,-1.0,-1.0,-1.0,-1.0,-1.0,-1.0,-1.0,-1.0,-1.0
598.0,350.1,934.0,915.0,0.0,0.0,180.0,0.0,36.0,3.25,4.5,-1.0,-1.0,-1.0,-1.0,-1.0,-1.0,-1.0,-1.0,-1.0,-1.0,-1.0,-1.0
440.0,176.0,917.0,714.0,110.0,0.0,0.0,7.43,59.33,-1.0,-1.0,-1.0,-1.0,-1.0,-1.0,-1.0,-1.0,-1.0,-1.0,-1.0,-1.0,-1.0,-1.0
330.0,176.0,899.0,700.0,220.0,0.0,0.0,7.43,51.765,-1.0,-1.0,-1.0,-1.0,-1.0,-1.0,-1.0,-1.0,-1.0,-1.0,-1.0,-1.0,-1.0,-1.0
220.0,176.0,881.0,686.0,330.0,0.0,0.0,6.67,40.375,-1.0,-1.0,-1.0,-1.0,-1.0,-1.0,-1.0,-1.0,-1.0,-1.0,-1.0,-1.0,-1.0,-1.0
440.0,176.0,931.0,725.0,0.0,0.0,110.0,10.43,63.835,-1.0,-1.0,-1.0,-1.0,-1.0,-1.0,-1.0,-1.0,-1.0,-1.0,-1.0,-1.0,-1.0,-1.0
330.0,176.0,928.0,722.0,0.0,0.0,220.0,10.0,68.085,-1.0,-1.0,-1.0,-1.0,-1.0,-1.0,-1.0,-1.0,-1.0,-1.0,-1.0,-1.0,-1.0,-1.0
220.0,176.0,924.0,720.0,0.0,0.0,330.0,8.89,66.385,-1.0,-1.0,-1.0,-1.0,-1.0,-1.0,-1.0,-1.0,-1.0,-1.0,-1.0,-1.0,-1.0,-1.0
522.5,176.0,930.0,724.0,0.0,27.5,0.0,9.56,68.255,-1.0,-1.0,-1.0,-1.0,-1.0,-1.0,-1.0,-1.0,-1.0,-1.0,-1.0,-1.0,-1.0,-1.0
495.0,176.0,925.0,720.0,0.0,55.0,0.0,10.67,72.76,-1.0,-1.0,-1.0,-1.0,-1.0,-1.0,-1.0,-1.0,-1.0,-1.0,-1.0,-1.0,-1.0,-1.0
467.5,176.0,920.0,716.0,0.0,82.5,0.0,12.0,71.74,-1.0,-1.0,-1.0,-1.0,-1.0,-1.0,-1.0,-1.0,-1.0,-1.0,-1.0,-1.0,-1.0,-1.0
440.0,176.0,916.0,713.0,82.5,27.5,0.0,8.22,67.32,-1.0,-1.0,-1.0,-1.0,-1.0,-1.0,-1.0,-1.0,-1.0,-1.0,-1.0,-1.0,-1.0,-1.0
330.0,176.0,898.0,699.0,165.0,55.0,0.0,9.11,57.12,-1.0,-1.0,-1.0,-1.0,-1.0,-1.0,-1.0,-1.0,-1.0,-1.0,-1.0,-1.0,-1.0,-1.0
220.0,176.0,880.0,685.0,247.5,82.5,0.0,8.89,50.915,-1.0,-1.0,-1.0,-1.0,-1.0,-1.0,-1.0,-1.0,-1.0,-1.0,-1.0,-1.0,-1.0,-1.0
440.0,176.0,927.0,721.0,0.0,27.5,82.5,9.78,67.66,-1.0,-1.0,-1.0,-1.0,-1.0,-1.0,-1.0,-1.0,-1.0,-1.0,-1.0,-1.0,-1.0,-1.0
330.0,176.0,920.0,716.0,0.0,55.0,165.0,10.78,74.375,-1.0,-1.0,-1.0,-1.0,-1.0,-1.0,-1.0,-1.0,-1.0,-1.0,-1.0,-1.0,-1.0,-1.0
220.0,176.0,912.0,710.0,0.0,82.5,247.5,10.22,71.825,-1.0,-1.0,-1.0,-1.0,-1.0,-1.0,-1.0,-1.0,-1.0,-1.0,-1.0,-1.0,-1.0,-1.0
440.0,176.0,924.0,720.0,55.0,0.0,55.0,8.0,65.365,-1.0,-1.0,-1.0,-1.0,-1.0,-1.0,-1.0,-1.0,-1.0,-1.0,-1.0,-1.0,-1.0,-1.0
330.0,176.0,913.0,711.0,110.0,0.0,110.0,7.5,52.87,-1.0,-1.0,-1.0,-1.0,-1.0,-1.0,-1.0,-1.0,-1.0,-1.0,-1.0,-1.0,-1.0,-1.0
220.0,176.0,903.0,703.0,165.0,0.0,165.0,4.44,58.905,-1.0,-1.0,-1.0,-1.0,-1.0,-1.0,-1.0,-1.0,-1.0,-1.0,-1.0,-1.0,-1.0,-1.0
440.0,176.0,922.0,717.0,41.3,27.5,41.3,6.4,66.81,-1.0,-1.0,-1.0,-1.0,-1.0,-1.0,-1.0,-1.0,-1.0,-1.0,-1.0,-1.0,-1.0,-1.0
330.0,176.0,909.0,707.0,82.5,55.0,82.5,6.48,61.795,-1.0,-1.0,-1.0,-1.0,-1.0,-1.0,-1.0,-1.0,-1.0,-1.0,-1.0,-1.0,-1.0,-1.0
220.0,176.0,896.0,697.0,123.8,82.5,123.8,8.0,54.655,-1.0,-1.0,-1.0,-1.0,-1.0,-1.0,-1.0,-1.0,-1.0,-1.0,-1.0,-1.0,-1.0,-1.0
125.0,172.0,1100.0,880.0,62.5,0.0,62.5,5.0,40.1,-1.0,-1.0,-1.0,-1.0,-1.0,-1.0,-1.0,-1.0,-1.0,-1.0,-1.0,-1.0,-1.0,-1.0
125.0,172.0,1100.0,880.0,62.5,0.0,62.5,5.0,36.0,-1.0,-1.0,-1.0,-1.0,-1.0,-1.0,-1.0,-1.0,-1.0,-1.0,-1.0,-1.0,-1.0,-1.0
87.5,172.0,1100.0,880.0,62.5,0.0,100.0,5.0,31.8,-1.0,-1.0,-1.0,-1.0,-1.0,-1.0,-1.0,-1.0,-1.0,-1.0,-1.0,-1.0,-1.0,-1.0
87.5,172.0,1100.0,880.0,62.5,0.0,100.0,5.0,34.0,-1.0,-1.0,-1.0,-1.0,-1.0,-1.0,-1.0,-1.0,-1.0,-1.0,-1.0,-1.0,-1.0,-1.0
175.0,172.0,1100.0,880.0,87.5,0.0,87.5,5.0,52.0,-1.0,-1.0,-1.0,-1.0,-1.0,-1.0,-1.0,-1.0,-1.0,-1.0,-1.0,-1.0,-1.0,-1.0
175.0,172.0,1100.0,880.0,87.5,0.0,87.5,5.0,52.5,-1.0,-1.0,-1.0,-1.0,-1.0,-1.0,-1.0,-1.0,-1.0,-1.0,-1.0,-1.0,-1.0,-1.0
122.5,172.0,1100.0,880.0,87.5,0.0,140.0,5.0,44.1,-1.0,-1.0,-1.0,-1.0,-1.0,-1.0,-1.0,-1.0,-1.0,-1.0,-1.0,-1.0,-1.0,-1.0
122.5,172.0,1100.0,880.0,87.5,0.0,140.0,5.0,54.0,-1.0,-1.0,-1.0,-1.0,-1.0,-1.0,-1.0,-1.0,-1.0,-1.0,-1.0,-1.0,-1.0,-1.0
373.0,170.0,1035.0,697.0,0.0,0.0,42.0,2.9,48.1,-1.0,-1.0,34.1,-1.0,-1.0,-1.0,-1.0,-1.0,-1.0,-1.0,-1.0,-1.0,-1.0,-1.0
290.0,170.0,1035.0,697.0,0.0,0.0,125.0,2.9,47.1,-1.0,-1.0,33.3,-1.0,-1.0,-1.0,-1.0,-1.0,-1.0,-1.0,-1.0,-1.0,-1.0,-1.0
208.0,170.0,1035.0,697.0,0.0,0.0,207.0,2.9,46.4,-1.0,-1.0,32.0,-1.0,-1.0,-1.0,-1.0,-1.0,-1.0,-1.0,-1.0,-1.0,-1.0,-1.0
180.0,102.6,879.0,1310.0,0.0,0.0,90.0,0.0,70.0,-1.0,-1.0,-1.0,-1.0,-1.0,-1.0,-1.0,-1.0,-1.0,-1.0,-1.0,-1.0,-1.0,-1.0
270.0,111.6,833.0,1249.0,0.0,0.0,90.0,0.0,65.0,-1.0,-1.0,-1.0,-1.0,-1.0,-1.0,-1.0,-1.0,-1.0,-1.0,-1.0,-1.0,-1.0,-1.0
270.0,136.8,843.0,1257.0,0.0,0.0,90.0,0.0,79.8,-1.0,-1.0,-1.0,-1.0,-1.0,-1.0,-1.0,-1.0,-1.0,-1.0,-1.0,-1.0,-1.0,-1.0
180.0,111.6,831.0,1246.0,0.0,0.0,180.0,0.0,64.8,-1.0,-1.0,-1.0,-1.0,-1.0,-1.0,-1.0,-1.0,-1.0,-1.0,-1.0,-1.0,-1.0,-1.0
180.0,136.8,843.0,1257.0,0.0,0.0,180.0,0.0,79.5,-1.0,-1.0,-1.0,-1.0,-1.0,-1.0,-1.0,-1.0,-1.0,-1.0,-1.0,-1.0,-1.0,-1.0
360.0,171.0,808.0,1204.0,0.0,0.0,90.0,0.0,83.0,-1.0,-1.0,-1.0,-1.0,-1.0,-1.0,-1.0,-1.0,-1.0,-1.0,-1.0,-1.0,-1.0,-1.0
270.0,139.5,771.0,1156.0,0.0,0.0,180.0,0.0,71.0,-1.0,-1.0,-1.0,-1.0,-1.0,-1.0,-1.0,-1.0,-1.0,-1.0,-1.0,-1.0,-1.0,-1.0
270.0,171.0,808.0,1204.0,0.0,0.0,180.0,0.0,70.0,-1.0,-1.0,-1.0,-1.0,-1.0,-1.0,-1.0,-1.0,-1.0,-1.0,-1.0,-1.0,-1.0,-1.0
180.0,139.5,768.0,1152.0,0.0,0.0,270.0,0.0,65.0,-1.0,-1.0,-1.0,-1.0,-1.0,-1.0,-1.0,-1.0,-1.0,-1.0,-1.0,-1.0,-1.0,-1.0
180.0,171.0,808.0,1204.0,0.0,0.0,270.0,0.0,71.0,-1.0,-1.0,-1.0,-1.0,-1.0,-1.0,-1.0,-1.0,-1.0,-1.0,-1.0,-1.0,-1.0,-1.0
175.0,215.0,1135.0,748.0,0.0,0.0,37.5,0.0,15.385,-1.0,-1.0,-1.0,-1.0,-1.0,-1.0,-1.0,-1.0,-1.0,-1.0,-1.0,-1.0,-1.0,-1.0
175.0,218.0,1109.0,731.0,0.0,0.0,75.0,0.0,19.975,-1.0,-1.0,-1.0,-1.0,-1.0,-1.0,-1.0,-1.0,-1.0,-1.0,-1.0,-1.0,-1.0,-1.0
175.0,223.0,1073.0,707.0,0.0,0.0,125.0,0.0,22.95,-1.0,-1.0,-1.0,-1.0,-1.0,-1.0,-1.0,-1.0,-1.0,-1.0,-1.0,-1.0,-1.0,-1.0
175.0,230.0,1033.0,681.0,0.0,0.0,175.0,0.0,23.63,-1.0,-1.0,-1.0,-1.0,-1.0,-1.0,-1.0,-1.0,-1.0,-1.0,-1.0,-1.0,-1.0,-1.0
175.0,238.0,991.0,654.0,0.0,0.0,225.0,0.0,23.12,-1.0,-1.0,-1.0,-1.0,-1.0,-1.0,-1.0,-1.0,-1.0,-1.0,-1.0,-1.0,-1.0,-1.0
175.0,248.0,948.0,624.0,0.0,0.0,275.0,0.0,21.335,-1.0,-1.0,-1.0,-1.0,-1.0,-1.0,-1.0,-1.0,-1.0,-1.0,-1.0,-1.0,-1.0,-1.0
210.0,219.0,1106.0,729.0,0.0,0.0,45.0,0.0,20.06,-1.0,-1.0,-1.0,-1.0,-1.0,-1.0,-1.0,-1.0,-1.0,-1.0,-1.0,-1.0,-1.0,-1.0
210.0,224.0,1072.0,707.0,0.0,0.0,90.0,0.0,25.5,-1.0,-1.0,-1.0,-1.0,-1.0,-1.0,-1.0,-1.0,-1.0,-1.0,-1.0,-1.0,-1.0,-1.0
210.0,231.0,1027.0,677.0,0.0,0.0,150.0,0.0,28.9,-1.0,-1.0,-1.0,-1.0,-1.0,-1.0,-1.0,-1.0,-1.0,-1.0,-1.0,-1.0,-1.0,-1.0
210.0,240.0,979.0,645.0,0.0,0.0,210.0,0.0,29.665,-1.0,-1.0,-1.0,-1.0,-1.0,-1.0,-1.0,-1.0,-1.0,-1.0,-1.0,-1.0,-1.0,-1.0
210.0,251.0,927.0,611.0,0.0,0.0,270.0,0.0,29.325,-1.0,-1.0,-1.0,-1.0,-1.0,-1.0,-1.0,-1.0,-1.0,-1.0,-1.0,-1.0,-1.0,-1.0
