Repository: cakirogl/SCM

File: SCM.csv (part 5 of 5)
 Cement(kg/m3), Water(kg/m3),Coarse aggregate(kg/m3),Fine aggregate(kg/m3), FA (kg/m3),SF (kg/m3),GGBFS (kg/m3),SP (kg/m3),Cylinder compressive strength (MPa),Splitting tensile strength (MPa),Flexural strength (MPa),Elastic modulus (GPa),Chloride permeability (Coulomb) 28d,Chloride permeability (Coulomb) 90d,Chloride permeability (Coulomb) 180d,Drying shrinkage (??) 7d,Drying shrinkage (??) 28d,Drying shrinkage (??) 90d,Drying shrinkage (??)120d,Creep (??) 28d,Creep (??) 90d,Creep (??) 150d,Abrasion (mm) 28 d
210.0,261.0,877.0,578.0,0.0,0.0,330.0,0.0,27.03,-1.0,-1.0,-1.0,-1.0,-1.0,-1.0,-1.0,-1.0,-1.0,-1.0,-1.0,-1.0,-1.0,-1.0
245.0,225.0,1073.0,708.0,0.0,0.0,52.5,0.0,24.65,-1.0,-1.0,-1.0,-1.0,-1.0,-1.0,-1.0,-1.0,-1.0,-1.0,-1.0,-1.0,-1.0,-1.0
245.0,230.0,1036.0,683.0,0.0,0.0,105.0,0.0,30.685,-1.0,-1.0,-1.0,-1.0,-1.0,-1.0,-1.0,-1.0,-1.0,-1.0,-1.0,-1.0,-1.0,-1.0
245.0,239.0,982.0,647.0,0.0,0.0,175.0,0.0,35.19,-1.0,-1.0,-1.0,-1.0,-1.0,-1.0,-1.0,-1.0,-1.0,-1.0,-1.0,-1.0,-1.0,-1.0
245.0,250.0,924.0,609.0,0.0,0.0,245.0,0.0,35.955,-1.0,-1.0,-1.0,-1.0,-1.0,-1.0,-1.0,-1.0,-1.0,-1.0,-1.0,-1.0,-1.0,-1.0
245.0,263.0,864.0,569.0,0.0,0.0,315.0,0.0,35.275,-1.0,-1.0,-1.0,-1.0,-1.0,-1.0,-1.0,-1.0,-1.0,-1.0,-1.0,-1.0,-1.0,-1.0
245.0,279.0,799.0,526.0,0.0,0.0,385.0,0.0,31.875,-1.0,-1.0,-1.0,-1.0,-1.0,-1.0,-1.0,-1.0,-1.0,-1.0,-1.0,-1.0,-1.0,-1.0
280.0,231.0,1041.0,686.0,0.0,0.0,60.0,0.0,28.645,-1.0,-1.0,-1.0,-1.0,-1.0,-1.0,-1.0,-1.0,-1.0,-1.0,-1.0,-1.0,-1.0,-1.0
280.0,236.0,999.0,659.0,0.0,0.0,120.0,0.0,35.53,-1.0,-1.0,-1.0,-1.0,-1.0,-1.0,-1.0,-1.0,-1.0,-1.0,-1.0,-1.0,-1.0,-1.0
280.0,247.0,936.0,617.0,0.0,0.0,200.0,0.0,40.375,-1.0,-1.0,-1.0,-1.0,-1.0,-1.0,-1.0,-1.0,-1.0,-1.0,-1.0,-1.0,-1.0,-1.0
280.0,263.0,866.0,570.0,0.0,0.0,280.0,0.0,41.14,-1.0,-1.0,-1.0,-1.0,-1.0,-1.0,-1.0,-1.0,-1.0,-1.0,-1.0,-1.0,-1.0,-1.0
280.0,278.0,796.0,525.0,0.0,0.0,360.0,0.0,39.95,-1.0,-1.0,-1.0,-1.0,-1.0,-1.0,-1.0,-1.0,-1.0,-1.0,-1.0,-1.0,-1.0,-1.0
280.0,295.0,723.0,477.0,0.0,0.0,440.0,0.0,36.295,-1.0,-1.0,-1.0,-1.0,-1.0,-1.0,-1.0,-1.0,-1.0,-1.0,-1.0,-1.0,-1.0,-1.0
300.0,140.0,1135.0,644.0,200.0,0.0,0.0,7.5,55.42,-1.0,-1.0,-1.0,-1.0,-1.0,-1.0,-1.0,-1.0,-1.0,-1.0,-1.0,-1.0,-1.0,-1.0
300.0,140.0,1140.0,647.0,125.0,0.0,75.0,10.0,68.51,-1.0,-1.0,-1.0,-1.0,-1.0,-1.0,-1.0,-1.0,-1.0,-1.0,-1.0,-1.0,-1.0,-1.0
288.0,190.8,1108.0,673.5,0.0,0.0,72.0,0.0,31.5435,-1.0,-1.0,-1.0,-1.0,-1.0,-1.0,-1.0,-1.0,-1.0,-1.0,-1.0,-1.0,-1.0,-1.0
252.0,183.6,1108.0,673.5,0.0,0.0,108.0,0.0,31.0845,-1.0,-1.0,-1.0,-1.0,-1.0,-1.0,-1.0,-1.0,-1.0,-1.0,-1.0,-1.0,-1.0,-1.0
216.0,183.6,1108.0,673.5,0.0,0.0,144.0,0.0,29.1635,-1.0,-1.0,-1.0,-1.0,-1.0,-1.0,-1.0,-1.0,-1.0,-1.0,-1.0,-1.0,-1.0,-1.0
320.0,160.0,1285.0,500.0,0.0,0.0,137.0,3.84,58.5,-1.0,7.0,40.5,-1.0,-1.0,-1.0,-1.0,-1.0,-1.0,-1.0,-1.0,-1.0,-1.0,-1.0
274.0,160.0,1285.0,500.0,0.0,0.0,183.0,3.29,58.0,-1.0,7.0,41.0,-1.0,-1.0,-1.0,-1.0,-1.0,-1.0,-1.0,-1.0,-1.0,-1.0,-1.0
229.0,160.0,1285.0,500.0,0.0,0.0,228.0,2.75,54.0,-1.0,7.0,40.0,-1.0,-1.0,-1.0,-1.0,-1.0,-1.0,-1.0,-1.0,-1.0,-1.0,-1.0
262.87,197.1,1139.1,657.19,0.0,46.81,159.32,0.0,27.56,2.76,5.3,-1.0,-1.0,-1.0,-1.0,-1.0,-1.0,-1.0,-1.0,-1.0,-1.0,-1.0,-1.0
219.06,197.1,1139.1,657.19,0.0,46.58,199.15,0.0,28.8,3.43,6.28,-1.0,-1.0,-1.0,-1.0,-1.0,-1.0,-1.0,-1.0,-1.0,-1.0,-1.0,-1.0
175.25,197.1,1139.1,657.19,0.0,46.14,238.99,0.0,26.1,3.12,5.1,-1.0,-1.0,-1.0,-1.0,-1.0,-1.0,-1.0,-1.0,-1.0,-1.0,-1.0,-1.0
513.0,174.42,817.56,828.36,0.0,27.0,0.0,5.4,48.875,-1.0,-1.0,-1.0,-1.0,-1.0,-1.0,-1.0,-1.0,-1.0,-1.0,-1.0,-1.0,-1.0,-1.0
486.0,165.24,817.56,828.36,0.0,54.0,0.0,4.86,55.25,4.8,-1.0,-1.0,-1.0,-1.0,-1.0,-1.0,-1.0,-1.0,-1.0,-1.0,-1.0,-1.0,-1.0
459.0,156.06,817.56,828.36,0.0,81.0,0.0,4.32,44.71,-1.0,-1.0,-1.0,-1.0,-1.0,-1.0,-1.0,-1.0,-1.0,-1.0,-1.0,-1.0,-1.0,-1.0
513.0,174.42,817.56,828.36,0.0,0.0,27.0,4.32,49.3,-1.0,-1.0,-1.0,-1.0,-1.0,-1.0,-1.0,-1.0,-1.0,-1.0,-1.0,-1.0,-1.0,-1.0
486.0,165.24,817.56,828.36,0.0,0.0,54.0,4.32,53.125,4.47,-1.0,-1.0,-1.0,-1.0,-1.0,-1.0,-1.0,-1.0,-1.0,-1.0,-1.0,-1.0,-1.0
459.0,156.06,817.56,828.36,0.0,0.0,81.0,4.32,51.0,-1.0,-1.0,-1.0,-1.0,-1.0,-1.0,-1.0,-1.0,-1.0,-1.0,-1.0,-1.0,-1.0,-1.0
400.0,150.0,1147.0,703.0,100.0,0.0,0.0,7.5,67.405,-1.0,-1.0,-1.0,-1.0,-1.0,-1.0,-1.0,-1.0,-1.0,-1.0,-1.0,-1.0,-1.0,-1.0
400.0,150.0,1147.0,703.0,0.0,0.0,100.0,7.5,67.915,-1.0,-1.0,-1.0,-1.0,-1.0,-1.0,-1.0,-1.0,-1.0,-1.0,-1.0,-1.0,-1.0,-1.0
400.0,150.0,1147.0,703.0,50.0,0.0,50.0,7.5,68.595,-1.0,-1.0,-1.0,-1.0,-1.0,-1.0,-1.0,-1.0,-1.0,-1.0,-1.0,-1.0,-1.0,-1.0
467.0,150.0,1147.0,703.0,0.0,33.0,0.0,7.5,69.02,-1.0,-1.0,-1.0,-1.0,-1.0,-1.0,-1.0,-1.0,-1.0,-1.0,-1.0,-1.0,-1.0,-1.0
442.0,288.96,678.0,984.0,78.0,0.0,0.0,4.16,33.745,3.75,-1.0,-1.0,-1.0,-1.0,-1.0,-1.0,-1.0,-1.0,-1.0,-1.0,-1.0,-1.0,-1.0
431.6,288.96,678.0,984.0,78.0,10.4,0.0,4.16,29.75,3.5,-1.0,-1.0,-1.0,-1.0,-1.0,-1.0,-1.0,-1.0,-1.0,-1.0,-1.0,-1.0,-1.0
421.2,288.96,678.0,984.0,78.0,20.8,0.0,4.16,34.085,4.15,-1.0,-1.0,-1.0,-1.0,-1.0,-1.0,-1.0,-1.0,-1.0,-1.0,-1.0,-1.0,-1.0
410.8,288.96,678.0,984.0,78.0,31.2,0.0,4.16,31.705,3.35,-1.0,-1.0,-1.0,-1.0,-1.0,-1.0,-1.0,-1.0,-1.0,-1.0,-1.0,-1.0,-1.0
390.0,288.96,678.0,984.0,78.0,0.0,52.0,4.16,32.47,3.18,-1.0,-1.0,-1.0,-1.0,-1.0,-1.0,-1.0,-1.0,-1.0,-1.0,-1.0,-1.0,-1.0
338.0,288.96,678.0,984.0,78.0,0.0,104.0,4.16,30.6,3.8,-1.0,-1.0,-1.0,-1.0,-1.0,-1.0,-1.0,-1.0,-1.0,-1.0,-1.0,-1.0,-1.0
286.0,288.96,678.0,984.0,78.0,0.0,156.0,4.16,35.87,4.0,-1.0,-1.0,-1.0,-1.0,-1.0,-1.0,-1.0,-1.0,-1.0,-1.0,-1.0,-1.0,-1.0
312.0,195.0,1200.0,710.0,0.0,0.0,71.0,0.0,29.75,3.05,3.79,-1.0,-1.0,-1.0,-1.0,-1.0,-1.0,-1.0,-1.0,-1.0,-1.0,-1.0,-1.0
234.0,195.0,1200.0,710.0,0.0,0.0,142.0,0.0,28.6875,2.9,3.66,-1.0,-1.0,-1.0,-1.0,-1.0,-1.0,-1.0,-1.0,-1.0,-1.0,-1.0,-1.0
156.0,195.0,1200.0,710.0,0.0,0.0,212.0,0.0,24.65,2.8,3.57,-1.0,-1.0,-1.0,-1.0,-1.0,-1.0,-1.0,-1.0,-1.0,-1.0,-1.0,-1.0
312.0,203.0,1174.0,710.0,0.0,0.0,71.0,0.0,28.9,2.86,3.7,-1.0,-1.0,-1.0,-1.0,-1.0,-1.0,-1.0,-1.0,-1.0,-1.0,-1.0,-1.0
234.0,203.0,1174.0,710.0,0.0,0.0,142.0,0.0,27.625,2.72,3.6,-1.0,-1.0,-1.0,-1.0,-1.0,-1.0,-1.0,-1.0,-1.0,-1.0,-1.0,-1.0
156.0,203.0,1174.0,710.0,0.0,0.0,212.0,0.0,24.225,2.57,3.45,-1.0,-1.0,-1.0,-1.0,-1.0,-1.0,-1.0,-1.0,-1.0,-1.0,-1.0,-1.0
312.0,207.0,1148.0,710.0,0.0,0.0,71.0,0.0,27.625,2.81,3.65,-1.0,-1.0,-1.0,-1.0,-1.0,-1.0,-1.0,-1.0,-1.0,-1.0,-1.0,-1.0
234.0,207.0,1148.0,710.0,0.0,0.0,142.0,0.0,27.54,2.72,3.55,-1.0,-1.0,-1.0,-1.0,-1.0,-1.0,-1.0,-1.0,-1.0,-1.0,-1.0,-1.0
156.0,207.0,1148.0,710.0,0.0,0.0,212.0,0.0,23.8,2.55,3.45,-1.0,-1.0,-1.0,-1.0,-1.0,-1.0,-1.0,-1.0,-1.0,-1.0,-1.0,-1.0
312.0,215.0,1096.0,710.0,0.0,0.0,71.0,0.0,23.545,2.66,3.55,-1.0,-1.0,-1.0,-1.0,-1.0,-1.0,-1.0,-1.0,-1.0,-1.0,-1.0,-1.0
234.0,215.0,1096.0,710.0,0.0,0.0,142.0,0.0,22.525,2.56,3.4,-1.0,-1.0,-1.0,-1.0,-1.0,-1.0,-1.0,-1.0,-1.0,-1.0,-1.0,-1.0
156.0,215.0,1096.0,710.0,0.0,0.0,212.0,0.0,20.4,2.36,3.15,-1.0,-1.0,-1.0,-1.0,-1.0,-1.0,-1.0,-1.0,-1.0,-1.0,-1.0,-1.0
273.0,168.0,1150.0,692.0,0.0,0.0,147.0,2.9,67.91,-1.0,8.35,-1.0,-1.0,-1.0,-1.0,-1.0,215.0,260.0,275.0,-1.0,-1.0,-1.0,-1.0
273.0,168.0,1150.0,688.0,0.0,0.0,147.0,2.9,62.34,-1.0,7.72,-1.0,-1.0,-1.0,-1.0,-1.0,225.0,285.0,300.0,-1.0,-1.0,-1.0,-1.0
360.0,203.0,1040.0,482.0,0.0,0.0,90.0,4.95,28.7,2.95,-1.0,12.5,-1.0,-1.0,-1.0,-1.0,-1.0,-1.0,-1.0,-1.0,-1.0,-1.0,-1.0
270.0,203.0,1040.0,482.0,0.0,0.0,180.0,4.95,26.5,2.76,-1.0,9.5,-1.0,-1.0,-1.0,-1.0,-1.0,-1.0,-1.0,-1.0,-1.0,-1.0,-1.0
180.0,203.0,1040.0,482.0,0.0,0.0,270.0,4.95,25.0,2.74,-1.0,9.4,-1.0,-1.0,-1.0,-1.0,-1.0,-1.0,-1.0,-1.0,-1.0,-1.0,-1.0
435.0,154.0,1098.0,772.0,0.0,43.5,0.0,4.31,44.03,-1.0,-1.0,-1.0,-1.0,-1.0,-1.0,-1.0,-1.0,-1.0,-1.0,-1.0,-1.0,-1.0,-1.0
435.0,154.0,1098.0,772.0,0.0,65.2,0.0,4.31,44.625,-1.0,-1.0,-1.0,-1.0,-1.0,-1.0,-1.0,-1.0,-1.0,-1.0,-1.0,-1.0,-1.0,-1.0
435.0,154.0,1098.0,772.0,0.0,87.0,0.0,4.31,45.645,-1.0,-1.0,-1.0,-1.0,-1.0,-1.0,-1.0,-1.0,-1.0,-1.0,-1.0,-1.0,-1.0,-1.0
435.0,154.0,1098.0,772.0,0.0,0.0,43.5,4.31,40.205,-1.0,-1.0,-1.0,-1.0,-1.0,-1.0,-1.0,-1.0,-1.0,-1.0,-1.0,-1.0,-1.0,-1.0
435.0,154.0,1098.0,772.0,0.0,0.0,87.0,4.31,41.565,-1.0,-1.0,-1.0,-1.0,-1.0,-1.0,-1.0,-1.0,-1.0,-1.0,-1.0,-1.0,-1.0,-1.0
435.0,154.0,1098.0,772.0,0.0,0.0,174.0,4.31,42.415,-1.0,-1.0,-1.0,-1.0,-1.0,-1.0,-1.0,-1.0,-1.0,-1.0,-1.0,-1.0,-1.0,-1.0
324.0,180.0,1160.0,681.0,0.0,0.0,36.0,0.0,29.75,-1.0,-1.0,-1.0,-1.0,-1.0,-1.0,-1.0,-1.0,-1.0,-1.0,-1.0,-1.0,-1.0,-1.0
360.0,157.5,1105.5,737.0,0.0,0.0,90.0,2.6,48.7,-1.0,-1.0,-1.0,-1.0,-1.0,-1.0,-1.0,-1.0,-1.0,-1.0,-1.0,-1.0,-1.0,-1.0
315.0,157.5,1105.5,737.0,0.0,0.0,135.0,2.5,50.0,-1.0,-1.0,-1.0,-1.0,-1.0,-1.0,-1.0,-1.0,-1.0,-1.0,-1.0,-1.0,-1.0,-1.0
270.0,157.5,1105.5,737.0,0.0,0.0,180.0,3.0,26.4,-1.0,-1.0,-1.0,-1.0,-1.0,-1.0,-1.0,-1.0,-1.0,-1.0,-1.0,-1.0,-1.0,-1.0
427.5,157.5,1105.5,737.0,0.0,22.5,0.0,3.2,54.0,-1.0,-1.0,-1.0,-1.0,-1.0,-1.0,-1.0,-1.0,-1.0,-1.0,-1.0,-1.0,-1.0,-1.0
405.0,157.5,1105.5,737.0,0.0,45.0,0.0,3.3,58.6,-1.0,-1.0,-1.0,-1.0,-1.0,-1.0,-1.0,-1.0,-1.0,-1.0,-1.0,-1.0,-1.0,-1.0
427.5,112.5,1432.8,445.73,0.0,22.5,0.0,18.0,91.16,-1.0,-1.0,38.88,-1.0,-1.0,-1.0,-1.0,-1.0,-1.0,-1.0,-1.0,-1.0,-1.0,-1.0
405.0,112.5,1427.87,444.19,0.0,45.0,0.0,15.75,96.29,-1.0,-1.0,41.55,-1.0,-1.0,-1.0,-1.0,-1.0,-1.0,-1.0,-1.0,-1.0,-1.0,-1.0
382.5,112.5,1422.93,442.66,0.0,67.5,0.0,15.75,103.95,-1.0,-1.0,43.03,-1.0,-1.0,-1.0,-1.0,-1.0,-1.0,-1.0,-1.0,-1.0,-1.0,-1.0
360.0,112.5,1417.99,441.12,0.0,90.0,0.0,13.5,98.46,-1.0,-1.0,40.35,-1.0,-1.0,-1.0,-1.0,-1.0,-1.0,-1.0,-1.0,-1.0,-1.0,-1.0
337.5,112.5,1413.05,439.59,0.0,112.5,0.0,13.5,84.88,-1.0,-1.0,35.15,-1.0,-1.0,-1.0,-1.0,-1.0,-1.0,-1.0,-1.0,-1.0,-1.0,-1.0
427.5,126.0,1125.0,675.0,0.0,22.5,0.0,14.0,89.845,-1.0,-1.0,46.08,-1.0,-1.0,-1.0,-1.0,-1.0,-1.0,-1.0,-1.0,-1.0,-1.0,-1.0
405.0,126.0,1125.0,675.0,0.0,45.0,0.0,14.0,96.815,-1.0,-1.0,47.06,-1.0,-1.0,-1.0,-1.0,-1.0,-1.0,-1.0,-1.0,-1.0,-1.0,-1.0
382.5,126.0,1125.0,675.0,0.0,67.5,0.0,14.0,99.875,-1.0,-1.0,48.26,-1.0,-1.0,-1.0,-1.0,-1.0,-1.0,-1.0,-1.0,-1.0,-1.0,-1.0
405.0,126.0,1125.0,675.0,45.0,0.0,0.0,14.0,72.845,-1.0,-1.0,43.74,-1.0,-1.0,-1.0,-1.0,-1.0,-1.0,-1.0,-1.0,-1.0,-1.0,-1.0
360.0,126.0,1125.0,675.0,90.0,0.0,0.0,14.0,71.655,-1.0,-1.0,43.06,-1.0,-1.0,-1.0,-1.0,-1.0,-1.0,-1.0,-1.0,-1.0,-1.0,-1.0
315.0,126.0,1125.0,675.0,135.0,0.0,0.0,14.0,69.785,-1.0,-1.0,42.36,-1.0,-1.0,-1.0,-1.0,-1.0,-1.0,-1.0,-1.0,-1.0,-1.0,-1.0
360.0,126.0,1125.0,675.0,0.0,0.0,90.0,14.0,81.005,-1.0,-1.0,45.04,-1.0,-1.0,-1.0,-1.0,-1.0,-1.0,-1.0,-1.0,-1.0,-1.0,-1.0
270.0,126.0,1125.0,675.0,0.0,0.0,180.0,14.0,74.46,-1.0,-1.0,44.84,-1.0,-1.0,-1.0,-1.0,-1.0,-1.0,-1.0,-1.0,-1.0,-1.0,-1.0
180.0,126.0,1125.0,675.0,0.0,0.0,270.0,14.0,73.695,-1.0,-1.0,43.09,-1.0,-1.0,-1.0,-1.0,-1.0,-1.0,-1.0,-1.0,-1.0,-1.0,-1.0
180.0,135.0,895.0,895.0,270.0,0.0,0.0,1.0,67.19,-1.0,-1.0,-1.0,-1.0,-1.0,-1.0,-1.0,-1.0,-1.0,-1.0,-1.0,-1.0,-1.0,-1.0
180.0,135.0,895.0,895.0,225.0,45.0,0.0,1.429,62.85,-1.0,-1.0,-1.0,-1.0,-1.0,-1.0,-1.0,-1.0,-1.0,-1.0,-1.0,-1.0,-1.0,-1.0
135.0,135.0,895.0,895.0,135.0,45.0,135.0,1.571,66.69,-1.0,-1.0,-1.0,-1.0,-1.0,-1.0,-1.0,-1.0,-1.0,-1.0,-1.0,-1.0,-1.0,-1.0
135.0,135.0,895.0,895.0,0.0,0.0,315.0,1.286,78.09,-1.0,-1.0,-1.0,-1.0,-1.0,-1.0,-1.0,-1.0,-1.0,-1.0,-1.0,-1.0,-1.0,-1.0
135.0,135.0,895.0,895.0,0.0,45.0,270.0,2.429,82.47,-1.0,-1.0,-1.0,-1.0,-1.0,-1.0,-1.0,-1.0,-1.0,-1.0,-1.0,-1.0,-1.0,-1.0
180.0,135.0,895.0,895.0,270.0,0.0,0.0,1.143,46.34,-1.0,-1.0,-1.0,-1.0,-1.0,-1.0,-1.0,-1.0,-1.0,-1.0,-1.0,-1.0,-1.0,-1.0
180.0,135.0,895.0,895.0,225.0,45.0,0.0,2.929,60.25,-1.0,-1.0,-1.0,-1.0,-1.0,-1.0,-1.0,-1.0,-1.0,-1.0,-1.0,-1.0,-1.0,-1.0
135.0,135.0,895.0,895.0,135.0,45.0,135.0,2.571,76.75,-1.0,-1.0,-1.0,-1.0,-1.0,-1.0,-1.0,-1.0,-1.0,-1.0,-1.0,-1.0,-1.0,-1.0
180.0,135.0,875.0,875.0,225.0,45.0,0.0,1.286,56.56,-1.0,-1.0,-1.0,-1.0,-1.0,-1.0,-1.0,-1.0,-1.0,-1.0,-1.0,-1.0,-1.0,-1.0
135.0,135.0,875.0,875.0,135.0,45.0,135.0,1.286,59.33,-1.0,-1.0,-1.0,-1.0,-1.0,-1.0,-1.0,-1.0,-1.0,-1.0,-1.0,-1.0,-1.0,-1.0
135.0,135.0,875.0,875.0,0.0,0.0,315.0,1.0,66.85,-1.0,-1.0,-1.0,-1.0,-1.0,-1.0,-1.0,-1.0,-1.0,-1.0,-1.0,-1.0,-1.0,-1.0
135.0,135.0,875.0,875.0,0.0,45.0,270.0,1.857,66.96,-1.0,-1.0,-1.0,-1.0,-1.0,-1.0,-1.0,-1.0,-1.0,-1.0,-1.0,-1.0,-1.0,-1.0
180.0,135.0,875.0,875.0,225.0,45.0,0.0,2.357,50.64,-1.0,-1.0,-1.0,-1.0,-1.0,-1.0,-1.0,-1.0,-1.0,-1.0,-1.0,-1.0,-1.0,-1.0
135.0,135.0,875.0,875.0,135.0,45.0,135.0,2.714,65.64,-1.0,-1.0,-1.0,-1.0,-1.0,-1.0,-1.0,-1.0,-1.0,-1.0,-1.0,-1.0,-1.0,-1.0
427.4,214.0,1212.0,520.0,23.8,0.0,23.8,0.0,40.375,-1.0,-1.0,-1.0,-1.0,-1.0,-1.0,-1.0,-1.0,-1.0,-1.0,-1.0,-1.0,-1.0,-1.0
380.0,214.0,1212.0,520.0,47.5,0.0,47.5,0.0,39.984,-1.0,-1.0,-1.0,-1.0,-1.0,-1.0,-1.0,-1.0,-1.0,-1.0,-1.0,-1.0,-1.0,-1.0
332.4,214.0,1212.0,520.0,71.3,0.0,71.3,0.0,36.465,-1.0,-1.0,-1.0,-1.0,-1.0,-1.0,-1.0,-1.0,-1.0,-1.0,-1.0,-1.0,-1.0,-1.0
427.4,214.0,1212.0,520.0,23.8,23.8,0.0,0.0,36.856,-1.0,-1.0,-1.0,-1.0,-1.0,-1.0,-1.0,-1.0,-1.0,-1.0,-1.0,-1.0,-1.0,-1.0
427.4,214.0,1212.0,520.0,0.0,23.8,23.8,0.0,42.7465,-1.0,-1.0,-1.0,-1.0,-1.0,-1.0,-1.0,-1.0,-1.0,-1.0,-1.0,-1.0,-1.0,-1.0
332.4,214.0,1212.0,520.0,71.3,23.8,47.5,0.0,35.751,-1.0,-1.0,-1.0,-1.0,-1.0,-1.0,-1.0,-1.0,-1.0,-1.0,-1.0,-1.0,-1.0,-1.0
332.4,214.0,1212.0,520.0,47.5,23.8,71.3,0.0,41.3865,-1.0,-1.0,-1.0,-1.0,-1.0,-1.0,-1.0,-1.0,-1.0,-1.0,-1.0,-1.0,-1.0,-1.0
380.0,214.0,1212.0,520.0,47.5,47.5,0.0,0.0,36.3885,-1.0,-1.0,-1.0,-1.0,-1.0,-1.0,-1.0,-1.0,-1.0,-1.0,-1.0,-1.0,-1.0,-1.0
332.4,214.0,1212.0,520.0,71.3,47.5,23.8,0.0,34.8075,-1.0,-1.0,-1.0,-1.0,-1.0,-1.0,-1.0,-1.0,-1.0,-1.0,-1.0,-1.0,-1.0,-1.0
380.0,214.0,1212.0,520.0,0.0,47.5,47.5,0.0,43.6135,-1.0,-1.0,-1.0,-1.0,-1.0,-1.0,-1.0,-1.0,-1.0,-1.0,-1.0,-1.0,-1.0,-1.0
332.4,214.0,1212.0,520.0,23.8,47.5,71.3,0.0,45.5855,-1.0,-1.0,-1.0,-1.0,-1.0,-1.0,-1.0,-1.0,-1.0,-1.0,-1.0,-1.0,-1.0,-1.0
332.4,214.0,1212.0,520.0,71.3,71.3,0.0,0.0,33.626,-1.0,-1.0,-1.0,-1.0,-1.0,-1.0,-1.0,-1.0,-1.0,-1.0,-1.0,-1.0,-1.0,-1.0
332.4,214.0,1212.0,520.0,47.5,71.3,23.8,0.0,36.312,-1.0,-1.0,-1.0,-1.0,-1.0,-1.0,-1.0,-1.0,-1.0,-1.0,-1.0,-1.0,-1.0,-1.0
332.4,214.0,1212.0,520.0,23.8,71.3,47.5,0.0,42.6955,-1.0,-1.0,-1.0,-1.0,-1.0,-1.0,-1.0,-1.0,-1.0,-1.0,-1.0,-1.0,-1.0,-1.0
332.4,214.0,1212.0,520.0,0.0,71.3,71.3,0.0,39.491,-1.0,-1.0,-1.0,-1.0,-1.0,-1.0,-1.0,-1.0,-1.0,-1.0,-1.0,-1.0,-1.0,-1.0
300.0,160.0,1137.0,741.0,0.0,0.0,100.0,0.0,41.65,4.16,5.02,34.5,2465.0,-1.0,-1.0,-1.0,-1.0,-1.0,-1.0,-1.0,-1.0,-1.0,-1.0
300.0,160.0,1246.0,741.0,0.0,0.0,100.0,0.0,43.775,4.2,5.23,35.73,2508.0,-1.0,-1.0,-1.0,-1.0,-1.0,-1.0,-1.0,-1.0,-1.0,-1.0
300.0,160.0,1356.0,741.0,0.0,0.0,100.0,0.0,44.625,4.3,5.35,36.09,2594.0,-1.0,-1.0,-1.0,-1.0,-1.0,-1.0,-1.0,-1.0,-1.0,-1.0
495.0,137.5,856.9,856.9,55.0,0.0,0.0,23.4,61.03,-1.0,-1.0,-1.0,-1.0,-1.0,-1.0,-1.0,-1.0,-1.0,-1.0,-1.0,-1.0,-1.0,-1.0
440.0,137.5,848.8,848.8,110.0,0.0,0.0,22.3,55.25,-1.0,-1.0,-1.0,-1.0,-1.0,-1.0,-1.0,-1.0,-1.0,-1.0,-1.0,-1.0,-1.0,-1.0
385.0,137.5,840.2,840.2,165.0,0.0,0.0,21.7,51.0,-1.0,-1.0,-1.0,-1.0,-1.0,-1.0,-1.0,-1.0,-1.0,-1.0,-1.0,-1.0,-1.0,-1.0
330.0,137.5,831.8,831.8,220.0,0.0,0.0,20.9,46.75,-1.0,-1.0,-1.0,-1.0,-1.0,-1.0,-1.0,-1.0,-1.0,-1.0,-1.0,-1.0,-1.0,-1.0
275.0,137.5,824.0,824.0,275.0,0.0,0.0,19.5,44.2,-1.0,-1.0,-1.0,-1.0,-1.0,-1.0,-1.0,-1.0,-1.0,-1.0,-1.0,-1.0,-1.0,-1.0
220.0,137.5,815.7,815.7,330.0,0.0,0.0,18.7,38.25,-1.0,-1.0,-1.0,-1.0,-1.0,-1.0,-1.0,-1.0,-1.0,-1.0,-1.0,-1.0,-1.0,-1.0
495.0,137.5,840.3,840.3,0.0,0.0,55.0,23.1,68.0,-1.0,-1.0,-1.0,-1.0,-1.0,-1.0,-1.0,-1.0,-1.0,-1.0,-1.0,-1.0,-1.0,-1.0
440.0,137.5,815.4,815.4,0.0,0.0,110.0,22.0,69.445,-1.0,-1.0,-1.0,-1.0,-1.0,-1.0,-1.0,-1.0,-1.0,-1.0,-1.0,-1.0,-1.0,-1.0
385.0,137.5,790.2,790.2,0.0,0.0,165.0,21.2,70.125,-1.0,-1.0,-1.0,-1.0,-1.0,-1.0,-1.0,-1.0,-1.0,-1.0,-1.0,-1.0,-1.0,-1.0
330.0,137.5,765.3,765.3,0.0,0.0,220.0,20.1,71.91,-1.0,-1.0,-1.0,-1.0,-1.0,-1.0,-1.0,-1.0,-1.0,-1.0,-1.0,-1.0,-1.0,-1.0
275.0,137.5,740.3,740.3,0.0,0.0,275.0,19.0,65.875,-1.0,-1.0,-1.0,-1.0,-1.0,-1.0,-1.0,-1.0,-1.0,-1.0,-1.0,-1.0,-1.0,-1.0
220.0,137.5,715.1,715.1,0.0,0.0,330.0,18.2,59.5,-1.0,-1.0,-1.0,-1.0,-1.0,-1.0,-1.0,-1.0,-1.0,-1.0,-1.0,-1.0,-1.0,-1.0
495.0,137.5,849.0,849.0,27.5,0.0,27.5,22.8,68.51,-1.0,-1.0,-1.0,-1.0,-1.0,-1.0,-1.0,-1.0,-1.0,-1.0,-1.0,-1.0,-1.0,-1.0
440.0,137.5,832.9,832.9,55.0,0.0,55.0,21.5,71.23,-1.0,-1.0,-1.0,-1.0,-1.0,-1.0,-1.0,-1.0,-1.0,-1.0,-1.0,-1.0,-1.0,-1.0
385.0,137.5,816.1,816.1,82.5,0.0,82.5,20.6,72.42,-1.0,-1.0,-1.0,-1.0,-1.0,-1.0,-1.0,-1.0,-1.0,-1.0,-1.0,-1.0,-1.0,-1.0
330.0,137.5,799.6,799.6,110.0,0.0,110.0,19.5,68.0,-1.0,-1.0,-1.0,-1.0,-1.0,-1.0,-1.0,-1.0,-1.0,-1.0,-1.0,-1.0,-1.0,-1.0
275.0,137.5,783.1,783.1,137.5,0.0,137.5,18.4,62.9,-1.0,-1.0,-1.0,-1.0,-1.0,-1.0,-1.0,-1.0,-1.0,-1.0,-1.0,-1.0,-1.0,-1.0
220.0,137.5,766.0,766.0,165.0,0.0,165.0,17.9,55.25,-1.0,-1.0,-1.0,-1.0,-1.0,-1.0,-1.0,-1.0,-1.0,-1.0,-1.0,-1.0,-1.0,-1.0
181.44,197.0,1014.85,797.38,0.0,7.8,0.0,0.0,27.455,3.43,-1.0,-1.0,-1.0,-1.0,-1.0,-1.0,-1.0,-1.0,-1.0,-1.0,-1.0,-1.0,-1.0
178.56,197.0,1011.93,795.09,0.0,9.75,0.0,0.0,29.0275,3.52,-1.0,-1.0,-1.0,-1.0,-1.0,-1.0,-1.0,-1.0,-1.0,-1.0,-1.0,-1.0,-1.0
174.24,197.0,1010.55,794.0,0.0,11.7,0.0,0.0,25.5,3.48,-1.0,-1.0,-1.0,-1.0,-1.0,-1.0,-1.0,-1.0,-1.0,-1.0,-1.0,-1.0,-1.0
148.32,197.0,1015.77,798.1,0.0,0.0,45.6,0.0,25.415,3.42,-1.0,-1.0,-1.0,-1.0,-1.0,-1.0,-1.0,-1.0,-1.0,-1.0,-1.0,-1.0,-1.0
138.24,197.0,1014.85,797.38,0.0,0.0,54.72,0.0,27.71,3.49,-1.0,-1.0,-1.0,-1.0,-1.0,-1.0,-1.0,-1.0,-1.0,-1.0,-1.0,-1.0,-1.0
128.16,197.0,1013.93,796.66,0.0,0.0,63.84,0.0,23.8,3.44,-1.0,-1.0,-1.0,-1.0,-1.0,-1.0,-1.0,-1.0,-1.0,-1.0,-1.0,-1.0,-1.0
243.0,116.64,1009.0,1127.0,0.0,0.0,243.0,14.55,61.2,-1.0,9.8,-1.0,-1.0,-1.0,-1.0,113.0,190.65,332.13,-1.0,-1.0,-1.0,-1.0,-1.0
243.0,130.95,981.0,1095.0,0.0,58.0,184.0,14.55,66.3,-1.0,10.2,-1.0,-1.0,-1.0,-1.0,-1.0,-1.0,-1.0,-1.0,-1.0,-1.0,-1.0,-1.0
243.0,116.64,1009.0,1127.0,0.0,0.0,243.0,14.55,66.3,-1.0,13.0,-1.0,-1.0,-1.0,-1.0,96.5,207.52,280.84,-1.0,-1.0,-1.0,-1.0,-1.0
243.0,130.95,981.0,1095.0,0.0,58.0,184.0,14.55,70.125,-1.0,12.5,-1.0,-1.0,-1.0,-1.0,-1.0,-1.0,-1.0,-1.0,-1.0,-1.0,-1.0,-1.0
243.0,126.36,996.0,1112.0,0.0,0.0,243.0,14.55,55.25,-1.0,9.8,-1.0,-1.0,-1.0,-1.0,53.02,97.79,234.09,-1.0,-1.0,-1.0,-1.0,-1.0
243.0,135.8,974.0,1087.0,0.0,58.0,184.0,14.55,61.2,-1.0,10.2,-1.0,-1.0,-1.0,-1.0,-1.0,-1.0,-1.0,-1.0,-1.0,-1.0,-1.0,-1.0
